Repository: edgarsmdn/Poly_GHGNN

# Poly_GHGNN
A modification of the GH-GNN model for polymer solutions

File: data/raw/IDACs_polymers.csv (part 2 of 12)
20,Polybutadiene,Homopolymer,"Methane, trichloro",CHCl3,,93000,,99000,,,,,,,,369.2,42.17,,,,45,1.74
20,Polybutadiene,Homopolymer,"Methane, dichloro",CH2Cl2,,22600,,23956,,,,,,,,353,26.322,,,,99,3.11
20,Polybutadiene,Homopolymer,"Methane, dichloro",CH2Cl2,,22600,,23956,,,,,,,,363,20.41,,,,99,3.13
20,Polybutadiene,Homopolymer,"Methane, dichloro",CH2Cl2,,22600,,23956,,,,,,,,373,16.354,,,,99,3.1
27,"1,4-Polybutadiene",Homopolymer,"Butane, 1-chloro",C4H9Cl,,,,,,,,,,,1,338.2,,0.281,,C,50,
27,"1,4-Polybutadiene",Homopolymer,"Butane, 1-chloro",C4H9Cl,,,,,,,,,,,1,348.2,,0.313,,C,50,
27,"1,4-Polybutadiene",Homopolymer,"Butane, 1-chloro",C4H9Cl,,,,,,,,,,,1,358.2,,0.412,,C,50,
27,"1,4-Polybutadiene",Homopolymer,Pentane,C5H12,,,,,,,,,,,1,338.2,,0.528,,C,50,
27,"1,4-Polybutadiene",Homopolymer,Pentane,C5H12,,,,,,,,,,,1,348.2,,0.516,,C,50,
27,"1,4-Polybutadiene",Homopolymer,Pentane,C5H12,,,,,,,,,,,1,358.2,,0.481,,C,50,
27,"1,4-Polybutadiene",Homopolymer,Benzene,C6H6,,,,,,,,,,,1,338.2,,0.198,,C,50,
27,"1,4-Polybutadiene",Homopolymer,Benzene,C6H6,,,,,,,,,,,1,348.2,,0.204,,C,50,
27,"1,4-Polybutadiene",Homopolymer,Benzene,C6H6,,,,,,,,,,,1,358.2,,0.627,,C,50,
27,"1,4-Polybutadiene",Homopolymer,Toluene,C7H8,,,,,,,,,,,1,338.2,,0.106,,C,50,
27,"1,4-Polybutadiene",Homopolymer,Toluene,C7H8,,,,,,,,,,,1,348.2,,0.1,,C,50,
27,"1,4-Polybutadiene",Homopolymer,Toluene,C7H8,,,,,,,,,,,1,358.2,,0.106,,C,50,
28,"1,4-Polybutadiene",Homopolymer,1-Octene,C8H16,,,,,,,,,,,1,338.2,,0.313,,C,50,
28,"1,4-Polybutadiene",Homopolymer,1-Octene,C8H16,,,,,,,,,,,1,348.2,,0.336,,C,50,
28,"1,4-Polybutadiene",Homopolymer,1-Octene,C8H16,,,,,,,,,,,1,358.2,,0.46,,C,50,
28,"1,4-Polybutadiene",Homopolymer,Octane,C8H18,,,,,,,,,,,1,338.2,,0.442,,C,50,
28,"1,4-Polybutadiene",Homopolymer,Octane,C8H18,,,,,,,,,,,1,348.2,,0.424,,C,50,
28,"1,4-Polybutadiene",Homopolymer,Octane,C8H18,,,,,,,,,,,1,358.2,,0.406,,C,50,
29,Polybutene-1,Homopolymer,Benzene,C6H6,,,,,,,,,,,2,408.2,,0.49,,C,100,
29,Polybutene-1,Homopolymer,Cyclohexane,C6H12,,,,,,,,,,,2,408.2,,0.2,,C,100,
29,Polybutene-1,Homopolymer,Toluene,C7H8,,,,,,,,,,,2,408.2,,0.47,,C,100,
30,Poly(butyl acrylate),Homopolymer,Butyl acrylate,C7H12O2,,320000,,992000,,,,,,,,393.2,60.86,,,,85,6.62
31,Poly(n-butyl acrylate),Homopolymer,"Methane, trichloro",CHCl3,,100000,,,,,,,,,,393.2,19.1,,,,69,2.22
31,Poly(n-butyl acrylate),Homopolymer,"Acetic acid, nitrile",C2H3N,,100000,,,,,,,,,,393.2,11.4,,,,69,19
31,Poly(n-butyl acrylate),Homopolymer,2-Propanone,C3H6O,,100000,,,,,,,,,,393.2,6.5,,,,69,11.5
31,Poly(n-butyl acrylate),Homopolymer,1-Propanol,C3H8O,,100000,,,,,,,,,,393.2,15.4,,,,69,11.7
31,Poly(n-butyl acrylate),Homopolymer,2-Butanone,C4H8O,,100000,,,,,,,,,,393.2,11.5,,,,69,9.55
31,Poly(n-butyl acrylate),Homopolymer,"Acetic acid, ethyl ester",C4H8O2,,100000,,,,,,,,,,393.2,11.1,,,,69,7.47
31,Poly(n-butyl acrylate),Homopolymer,Hexane,C6H14,,100000,,,,,,,,,,393.2,4.8,,,,69,15.9
32,Poly(butylene adipate),Homopolymer,"Methane, tetrachloro",CCl4,,9500,,22000,,,,,,,3,393.2,14.1,,,,37,3.62
32,Poly(butylene adipate),Homopolymer,"Methane, trichloro",CHCl3,,9500,,22000,,,,,,,3,393.2,23.1,,,,37,1.84
32,Poly(butylene adipate),Homopolymer,"Methane, dichloro",CH2Cl2,,9500,,22000,,,,,,,3,393.2,13.4,,,,37,2.5
32,Poly(butylene adipate),Homopolymer,2-Propanone,C3H6O,,9500,,22000,,,,,,,3,393.2,10,,,,37,7.45
32,Poly(butylene adipate),Homopolymer,2-Butanone,C4H8O,,9500,,22000,,,,,,,3,393.2,17,,,,37,6.46
32,Poly(butylene adipate),Homopolymer,"Acetic acid, ethyl ester",C4H8O2,,9500,,22000,,,,,,,3,393.2,14.1,,,,37,5.88
32,Poly(butylene adipate),Homopolymer,Pentane,C5H12,,9500,,22000,,,,,,,3,393.2,2,,,,37,21.3
32,Poly(butylene adipate),Homopolymer,Benzene,C6H6,,9500,,22000,,,,,,,3,393.2,21.6,,,,37,4.85
32,Poly(butylene adipate),Homopolymer,Hexane,C6H14,,9500,,22000,,,,,,,3,393.2,3.7,,,,37,20.7
32,Poly(butylene adipate),Homopolymer,Heptane,C7H16,,9500,,22000,,,,,,,3,393.2,6.4,,,,37,21.1
33,Poly(n-butyl methacrylate),Homopolymer,"Methane, tetrachloro",CCl4,,8716,,9239,,,,,,,,373,32.719,,,,99,2.49
33,Poly(n-butyl methacrylate),Homopolymer,"Methane, tetrachloro",CCl4,,8716,,9239,,,,,,,,393,20.515,,,,99,2.49
33,Poly(n-butyl methacrylate),Homopolymer,"Methane, tetrachloro",CCl4,,8716,,9239,,,,,,,,413,13.317,,,,99,2.56
33,Poly(n-butyl methacrylate),Homopolymer,"Methane, tetrachloro",CCl4,,73500,,320000,,,,,,,,393.2,,,2.73,C,42,
33,Poly(n-butyl methacrylate),Homopolymer,"Methane, tetrachloro",CCl4,,73500,,320000,,,,,,,,403.2,,,2.7,C,42,
33,Poly(n-butyl methacrylate),Homopolymer,"Methane, tetrachloro",CCl4,,73500,,320000,,,,,,,,413.2,,0.313,,C,19,
33,Poly(n-butyl methacrylate),Homopolymer,"Methane, tetrachloro",CCl4,,73500,,320000,,,,,,,,413.2,,,2.68,C,42,
33,Poly(n-butyl methacrylate),Homopolymer,"Methane, tetrachloro",CCl4,,91000,,,,372000,,,a,291,,343.2,76.84,,,,74,2.42
33,Poly(n-butyl methacrylate),Homopolymer,"Methane, tetrachloro",CCl4,,91000,,,,372000,,,a,291,,373.2,34.68,,,,74,2.34
33,Poly(n-butyl methacrylate),Homopolymer,"Methane, trichloro",CHCl3,,8716,,9239,,,,,,,,373,41.666,,,,99,1.6
33,Poly(n-butyl methacrylate),Homopolymer,"Methane, trichloro",CHCl3,,8716,,9239,,,,,,,,393,24.753,,,,99,1.72
33,Poly(n-butyl methacrylate),Homopolymer,"Methane, trichloro",CHCl3,,8716,,9239,,,,,,,,413,15.425,,,,99,1.86
33,Poly(n-butyl methacrylate),Homopolymer,"Methane, trichloro",CHCl3,,35000,,,,,,,,,,393.2,19.1,,,,69,2.22
33,Poly(n-butyl methacrylate),Homopolymer,"Methane, trichloro",CHCl3,,73500,,320000,,,,,,,,393.2,,,1.93,C,42,
33,Poly(n-butyl methacrylate),Homopolymer,"Methane, trichloro",CHCl3,,73500,,320000,,,,,,,,403.2,,,1.99,C,42,
33,Poly(n-butyl methacrylate),Homopolymer,"Methane, trichloro",CHCl3,,73500,,320000,,,,,,,,413.2,,-0.047,,C,19,
33,Poly(n-butyl methacrylate),Homopolymer,"Methane, trichloro",CHCl3,,73500,,320000,,,,,,,,413.2,,,2.05,C,42,
33,Poly(n-butyl methacrylate),Homopolymer,"Methane, trichloro",CHCl3,,91000,,,,372000,,,a,291,,343.2,112.04,,,,74,1.32
33,Poly(n-butyl methacrylate),Homopolymer,"Methane, trichloro",CHCl3,,91000,,,,372000,,,a,291,,373.2,44.59,,,,74,1.49
33,Poly(n-butyl methacrylate),Homopolymer,"Methane, trichloro",CHCl3,,,,,,,,,,293.15,,323.2,245.4,,,,2,1.15
33,Poly(n-butyl methacrylate),Homopolymer,"Methane, trichloro",CHCl3,,,,,,,,,,293.15,,348.2,92,,,,2,1.39
33,Poly(n-butyl methacrylate),Homopolymer,"Methane, trichloro",CHCl3,,,,,,,,,,293.15,,373.2,40.8,,,,2,1.63
33,Poly(n-butyl methacrylate),Homopolymer,"Methane, trichloro",CHCl3,,,,,,,,,,293.15,,398.2,22.6,,,,2,1.69
33,Poly(n-butyl methacrylate),Homopolymer,"Methane, trichloro",CHCl3,,,,,,,,,,293.15,,423.2,12.4,,,,2,1.94
33,Poly(n-butyl methacrylate),Homopolymer,"Methane, dichloro",CH2Cl2,,8716,,9239,,,,,,,,373,20.207,,,,99,2.51
34,Poly(n-butyl methacrylate),Homopolymer,"Methane, dichloro",CH2Cl2,,8716,,9239,,,,,,,,393,12.943,,,,99,2.59
34,Poly(n-butyl methacrylate),Homopolymer,"Methane, dichloro",CH2Cl2,,8716,,9239,,,,,,,,413,8.622,,,,99,2.71
34,Poly(n-butyl methacrylate),Homopolymer,"Methane, dichloro",CH2Cl2,,73500,,320000,,,,,,,,393.2,,,2.8,C,42,
34,Poly(n-butyl methacrylate),Homopolymer,"Methane, dichloro",CH2Cl2,,73500,,320000,,,,,,,,403.2,,,2.84,C,42,
34,Poly(n-butyl methacrylate),Homopolymer,"Methane, dichloro",CH2Cl2,,73500,,320000,,,,,,,,413.2,,0.187,,C,19,
34,Poly(n-butyl methacrylate),Homopolymer,"Methane, dichloro",CH2Cl2,,73500,,320000,,,,,,,,413.2,,,2.9,C,42,
34,Poly(n-butyl methacrylate),Homopolymer,"Methane, dichloro",CH2Cl2,,91000,,,,372000,,,a,291,,343.2,47.22,,,,74,2.25
34,Poly(n-butyl methacrylate),Homopolymer,"Methane, dichloro",CH2Cl2,,91000,,,,372000,,,a,291,,373.2,21.54,,,,74,2.35
34,Poly(n-butyl methacrylate),Homopolymer,Methanol,CH4O,,8716,,9239,,,,,,,,373,10.953,,,,99,19.7
34,Poly(n-butyl methacrylate),Homopolymer,Methanol,CH4O,,8716,,9239,,,,,,,,393,5.788,,,,99,21.1
34,Poly(n-butyl methacrylate),Homopolymer,Methanol,CH4O,,8716,,9239,,,,,,,,413,4.005,,,,99,18.6
34,Poly(n-butyl methacrylate),Homopolymer,"Ethene, trichloro",C2HCl3,,91000,,,,372000,,,a,291,,343.2,143.28,,,,74,2.11
34,Poly(n-butyl methacrylate),Homopolymer,"Ethene, trichloro",C2HCl3,,91000,,,,372000,,,a,291,,373.2,56.61,,,,74,2.16
34,Poly(n-butyl methacrylate),Homopolymer,"Acetic acid, nitrile",C2H3N,,8716,,9239,,,,,,,,373,21.583,,,,99,16.5
34,Poly(n-butyl methacrylate),Homopolymer,"Acetic acid, nitrile",C2H3N,,8716,,9239,,,,,,,,393,13.145,,,,99,16.5
34,Poly(n-butyl methacrylate),Homopolymer,"Acetic acid, nitrile",C2H3N,,8716,,9239,,,,,,,,413,8.703,,,,99,16.1
34,Poly(n-butyl methacrylate),Homopolymer,"Acetic acid, nitrile",C2H3N,,35000,,,,,,,,,,393.2,11.7,,,,69,18.5
34,Poly(n-butyl methacrylate),Homopolymer,"Acetic acid, nitrile",C2H3N,,,,,,,,,,293.15,,373.2,21.7,,,,2,16.4
34,Poly(n-butyl methacrylate),Homopolymer,"Acetic acid, nitrile",C2H3N,,,,,,,,,,293.15,,398.2,11.5,,,,2,16.8
34,Poly(n-butyl methacrylate),Homopolymer,"Acetic acid, nitrile",C2H3N,,,,,,,,,,293.15,,423.2,6.8,,,,2,16.8
34,Poly(n-butyl methacrylate),Homopolymer,"Acetic acid, nitrile",C2H3N,,,,,,,,,,293.15,,448.2,4.3,,,,2,17
34,Poly(n-butyl methacrylate),Homopolymer,"Acetic acid, nitrile",C2H3N,,,,,,,,,,293.15,,473.2,2.8,,,,2,17.9
35,Poly(n-butyl methacrylate),Homopolymer,"Ethane, 1,2-dichloro",C2H4Cl2,,8716,,9239,,,,,,,,373,49.064,,,,99,2.97
35,Poly(n-butyl methacrylate),Homopolymer,"Ethane, 1,2-dichloro",C2H4Cl2,,8716,,9239,,,,,,,,393,29.33,,,,99,2.97
35,Poly(n-butyl methacrylate),Homopolymer,"Ethane, 1,2-dichloro",C2H4Cl2,,8716,,9239,,,,,,,,413,18.483,,,,99,3
35,Poly(n-butyl methacrylate),Homopolymer,"Ethane, 1,2-dichloro",C2H4Cl2,,,,,,,,,,293.15,,323.3,285.7,,,,2,2.61
35,Poly(n-butyl methacrylate),Homopolymer,"Ethane, 1,2-dichloro",C2H4Cl2,,,,,,,,,,293.15,,348.2,108.1,,,,2,2.83
35,Poly(n-butyl methacrylate),Homopolymer,"Ethane, 1,2-dichloro",C2H4Cl2,,,,,,,,,,293.15,,373.2,48.8,,,,2,2.98
35,Poly(n-butyl methacrylate),Homopolymer,"Ethane, 1,2-dichloro",C2H4Cl2,,,,,,,,,,293.15,,398.2,27,,,,2,2.86
35,Poly(n-butyl methacrylate),Homopolymer,"Ethane, 1,2-dichloro",C2H4Cl2,,,,,,,,,,293.15,,423.2,14.8,,,,2,3.04
35,Poly(n-butyl methacrylate),Homopolymer,Acetic acid,C2H4O2,,8716,,9239,,,,,,,,373,,,6.005,U,99,
35,Poly(n-butyl methacrylate),Homopolymer,Acetic acid,C2H4O2,,8716,,9239,,,,,,,,393,,,6.716,U,99,
35,Poly(n-butyl methacrylate),Homopolymer,Acetic acid,C2H4O2,,8716,,9239,,,,,,,,413,,,6.785,U,99,
35,Poly(n-butyl methacrylate),Homopolymer,"1,2-Ethanediol",C2H6O2,,8716,,9239,,,,,,,,373,241.04,,,,99,72.4
35,Poly(n-butyl methacrylate),Homopolymer,"1,2-Ethanediol",C2H6O2,,8716,,9239,,,,,,,,393,112.683,,,,99,57.9
35,Poly(n-butyl methacrylate),Homopolymer,"1,2-Ethanediol",C2H6O2,,8716,,9239,,,,,,,,413,59.924,,,,99,45.6
35,Poly(n-butyl methacrylate),Homopolymer,2-Propanone,C3H6O,,8716,,9239,,,,,,,,373,12.67,,,,99,9.27
35,Poly(n-butyl methacrylate),Homopolymer,2-Propanone,C3H6O,,8716,,9239,,,,,,,,393,8.328,,,,99,8.97
35,Poly(n-butyl methacrylate),Homopolymer,2-Propanone,C3H6O,,8716,,9239,,,,,,,,413,5.809,,,,99,8.66
35,Poly(n-butyl methacrylate),Homopolymer,2-Propanone,C3H6O,,35000,,,,,,,,,,393.2,7,,,,69,10.6
35,Poly(n-butyl methacrylate),Homopolymer,"Formic acid, amide, N,N-dimethyl",C3H7NO,,8716,,9239,,,,,,,,373,158.245,,,,99,9.56
35,Poly(n-butyl methacrylate),Homopolymer,"Formic acid, amide, N,N-dimethyl",C3H7NO,,8716,,9239,,,,,,,,393,79.31,,,,99,9.87
35,Poly(n-butyl methacrylate),Homopolymer,"Formic acid, amide, N,N-dimethyl",C3H7NO,,8716,,9239,,,,,,,,413,46.492,,,,99,9.55
36,Poly(n-butyl methacrylate),Homopolymer,1-Propanol,C3H8O,,35000,,,,,,,,,,393.2,15.6,,,,69,11.5
36,Poly(n-butyl methacrylate),Homopolymer,2-Propanol,C3H8O,,8716,,9239,,,,,,,,373,18.805,,,,99,11
36,Poly(n-butyl methacrylate),Homopolymer,2-Propanol,C3H8O,,8716,,9239,,,,,,,,393,10.51,,,,99,10.6
36,Poly(n-butyl methacrylate),Homopolymer,2-Propanol,C3H8O,,8716,,9239,,,,,,,,413,6.889,,,,99,9.48
36,Poly(n-butyl methacrylate),Homopolymer,2-Propanol,C3H8O,,,,,,,,,,293.15,,373.2,20.6,,,,2,10
36,Poly(n-butyl methacrylate),Homopolymer,2-Propanol,C3H8O,,,,,,,,,,293.15,,398.2,9.9,,,,2,9.72
36,Poly(n-butyl methacrylate),Homopolymer,2-Propanol,C3H8O,,,,,,,,,,293.15,,423.2,5.3,,,,2,9.69
36,Poly(n-butyl methacrylate),Homopolymer,2-Propanol,C3H8O,,,,,,,,,,293.15,,448.2,3.2,,,,2,9.58
36,Poly(n-butyl methacrylate),Homopolymer,2-Propanol,C3H8O,,,,,,,,,,293.15,,473.2,2.2,,,,2,9.17
36,Poly(n-butyl methacrylate),Homopolymer,"Ethanol, 2-methoxy",C3H8O2,,,,,,,,,,293.15,,373.2,58,,,,2,11.7
36,Poly(n-butyl methacrylate),Homopolymer,"Ethanol, 2-methoxy",C3H8O2,,,,,,,,,,293.15,,398.2,27,,,,2,11.1
36,Poly(n-butyl methacrylate),Homopolymer,"Ethanol, 2-methoxy",C3H8O2,,,,,,,,,,293.15,,423.2,14.6,,,,2,10.1
36,Poly(n-butyl methacrylate),Homopolymer,"Ethanol, 2-methoxy",C3H8O2,,,,,,,,,,293.15,,448.2,9,,,,2,8.8
36,Poly(n-butyl methacrylate),Homopolymer,"Ethanol, 2-methoxy",C3H8O2,,,,,,,,,,293.15,,473.2,6.1,,,,2,7.46
36,Poly(n-butyl methacrylate),Homopolymer,2-Butanone,C4H8O,,8716,,9239,,,,,,,,373,28.502,,,,99,6.36
36,Poly(n-butyl methacrylate),Homopolymer,2-Butanone,C4H8O,,8716,,9239,,,,,,,,393,15.654,,,,99,7.04
36,Poly(n-butyl methacrylate),Homopolymer,2-Butanone,C4H8O,,8716,,9239,,,,,,,,413,10.286,,,,99,6.95
36,Poly(n-butyl methacrylate),Homopolymer,2-Butanone,C4H8O,,35000,,,,,,,,,,393.2,14.1,,,,69,7.79
36,Poly(n-butyl methacrylate),Homopolymer,2-Butanone,C4H8O,,,,,,,,,,293.15,,373.2,28.1,,,,2,6.42
36,Poly(n-butyl methacrylate),Homopolymer,2-Butanone,C4H8O,,,,,,,,,,293.15,,398.2,14.5,,,,2,6.76
36,Poly(n-butyl methacrylate),Homopolymer,2-Butanone,C4H8O,,,,,,,,,,293.15,,423.2,7.9,,,,2,7.42
36,Poly(n-butyl methacrylate),Homopolymer,2-Butanone,C4H8O,,,,,,,,,,293.15,,448.2,4.8,,,,2,7.91
37,Poly(n-butyl methacrylate),Homopolymer,2-Butanone,C4H8O,,,,,,,,,,293.15,,473.2,3,,,,2,8.77
37,Poly(n-butyl methacrylate),Homopolymer,"Furane, tetrahydro",C4H8O,,8716,,9239,,,,,,,,373,26.205,,,,99,4.72
37,Poly(n-butyl methacrylate),Homopolymer,"Furane, tetrahydro",C4H8O,,8716,,9239,,,,,,,,393,16.487,,,,99,4.72
37,Poly(n-butyl methacrylate),Homopolymer,"Furane, tetrahydro",C4H8O,,8716,,9239,,,,,,,,413,11.114,,,,99,4.67
37,Poly(n-butyl methacrylate),Homopolymer,"Acetic acid, ethyl ester",C4H8O2,,8716,,9239,,,,,,,,373,22.617,,,,99,6.07
37,Poly(n-butyl methacrylate),Homopolymer,"Acetic acid, ethyl ester",C4H8O2,,8716,,9239,,,,,,,,393,13.672,,,,99,6.08
37,Poly(n-butyl methacrylate),Homopolymer,"Acetic acid, ethyl ester",C4H8O2,,8716,,9239,,,,,,,,413,9.038,,,,99,5.96
37,Poly(n-butyl methacrylate),Homopolymer,"Acetic acid, ethyl ester",C4H8O2,,35000,,,,,,,,,,393.2,12,,,,69,6.91
37,Poly(n-butyl methacrylate),Homopolymer,"Acetic acid, ethyl ester",C4H8O2,,,,,,,,,,293.15,,373.2,22.6,,,,2,6.05
37,Poly(n-butyl methacrylate),Homopolymer,"Acetic acid, ethyl ester",C4H8O2,,,,,,,,,,293.15,,398.2,12.3,,,,2,6.01
37,Poly(n-butyl methacrylate),Homopolymer,"Acetic acid, ethyl ester",C4H8O2,,,,,,,,,,293.15,,423.2,6.2,,,,2,7.13
37,Poly(n-butyl methacrylate),Homopolymer,"Acetic acid, ethyl ester",C4H8O2,,,,,,,,,,293.15,,448.2,4.1,,,,2,6.99
37,Poly(n-butyl methacrylate),Homopolymer,"Acetic acid, ethyl ester",C4H8O2,,,,,,,,,,293.15,,473.2,3.2,,,,2,6.21
37,Poly(n-butyl methacrylate),Homopolymer,"1,4-Dioxane",C4H8O2,,,,,,,,,,293.15,,373.2,65.8,,,,2,4.25
37,Poly(n-butyl methacrylate),Homopolymer,"1,4-Dioxane",C4H8O2,,,,,,,,,,293.15,,398.2,31.1,,,,2,4.55
37,Poly(n-butyl methacrylate),Homopolymer,"1,4-Dioxane",C4H8O2,,,,,,,,,,293.15,,423.2,15.9,,,,2,4.97
37,Poly(n-butyl methacrylate),Homopolymer,"1,4-Dioxane",C4H8O2,,,,,,,,,,293.15,,448.2,9.3,,,,2,5.17
37,Poly(n-butyl methacrylate),Homopolymer,"1,4-Dioxane",C4H8O2,,,,,,,,,,293.15,,473.2,6.1,,,,2,5.14
37,Poly(n-butyl methacrylate),Homopolymer,"Butane, 1-chloro",C4H9Cl,,73500,,320000,,,,,,,,393.2,,,5.07,C,42,
37,Poly(n-butyl methacrylate),Homopolymer,"Butane, 1-chloro",C4H9Cl,,73500,,320000,,,,,,,,403.2,,,5.1,C,42,
37,Poly(n-butyl methacrylate),Homopolymer,"Butane, 1-chloro",C4H9Cl,,73500,,320000,,,,,,,,413.2,,,5.13,C,42,
38,Poly(n-butyl methacrylate),Homopolymer,1-Butanol,C4H10O,,8716,,9239,,,,,,,,373,63.407,,,,99,9.69
38,Poly(n-butyl methacrylate),Homopolymer,1-Butanol,C4H10O,,8716,,9239,,,,,,,,393,34.576,,,,99,8.51
38,Poly(n-butyl methacrylate),Homopolymer,1-Butanol,C4H10O,,8716,,9239,,,,,,,,413,20.467,,,,99,7.6
38,Poly(n-butyl methacrylate),Homopolymer,1-Butanol,C4H10O,,73500,,320000,,,,,,,,393.2,,,7.96,C,42,
38,Poly(n-butyl methacrylate),Homopolymer,1-Butanol,C4H10O,,73500,,320000,,,,,,,,403.2,,,7.56,C,42,
38,Poly(n-butyl methacrylate),Homopolymer,1-Butanol,C4H10O,,73500,,320000,,,,,,,,413.2,,0.662,,C,19,
38,Poly(n-butyl methacrylate),Homopolymer,1-Butanol,C4H10O,,73500,,320000,,,,,,,,413.2,,,7.37,C,42,
38,Poly(n-butyl methacrylate),Homopolymer,1-Butanol,C4H10O,,,,,,,,,,293.15,,373.2,69.2,,,,2,8.82
38,Poly(n-butyl methacrylate),Homopolymer,1-Butanol,C4H10O,,,,,,,,,,293.15,,398.2,31.9,,,,2,7.76
38,Poly(n-butyl methacrylate),Homopolymer,1-Butanol,C4H10O,,,,,,,,,,293.15,,423.2,15.2,,,,2,7.65
38,Poly(n-butyl methacrylate),Homopolymer,1-Butanol,C4H10O,,,,,,,,,,293.15,,448.2,8.5,,,,2,7.27
38,Poly(n-butyl methacrylate),Homopolymer,1-Butanol,C4H10O,,,,,,,,,,293.15,,473.2,5.3,,,,2,6.86
38,Poly(n-butyl methacrylate),Homopolymer,"Ethanol, 2-ethoxy",C4H10O2,,,,,,,,,,293.15,,373.2,88,,,,2,9.56
38,Poly(n-butyl methacrylate),Homopolymer,"Ethanol, 2-ethoxy",C4H10O2,,,,,,,,,,293.15,,398.2,39.6,,,,2,8.92
38,Poly(n-butyl methacrylate),Homopolymer,"Ethanol, 2-ethoxy",C4H10O2,,,,,,,,,,293.15,,423.2,20.1,,,,2,8.32
38,Poly(n-butyl methacrylate),Homopolymer,"Ethanol, 2-ethoxy",C4H10O2,,,,,,,,,,293.15,,448.2,11.6,,,,2,7.51
38,Poly(n-butyl methacrylate),Homopolymer,"Ethanol, 2-ethoxy",C4H10O2,,,,,,,,,,293.15,,473.2,7.4,,,,2,6.62
38,Poly(n-butyl methacrylate),Homopolymer,2-Pentanone,C5H10O,,73500,,320000,,,,,,,,393.2,,,6.29,C,42,
38,Poly(n-butyl methacrylate),Homopolymer,2-Pentanone,C5H10O,,73500,,320000,,,,,,,,403.2,,,6.28,C,42,
38,Poly(n-butyl methacrylate),Homopolymer,2-Pentanone,C5H10O,,73500,,320000,,,,,,,,413.2,,0.481,,C,19,
38,Poly(n-butyl methacrylate),Homopolymer,2-Pentanone,C5H10O,,73500,,320000,,,,,,,,413.2,,,6.28,C,42,
38,Poly(n-butyl methacrylate),Homopolymer,Pentane,C5H12,,91000,,,,372000,,,a,291,,343.2,11.09,,,,74,11
39,Poly(n-butyl methacrylate),Homopolymer,Pentane,C5H12,,91000,,,,372000,,,a,291,,373.2,6.07,,,,74,10.2
39,Poly(n-butyl methacrylate),Homopolymer,"Benzene, chloro",C6H5Cl,,73500,,320000,,,,,,,,393.2,,,3.18,C,42,
39,Poly(n-butyl methacrylate),Homopolymer,"Benzene, chloro",C6H5Cl,,73500,,320000,,,,,,,,403.2,,,3.19,C,42,
39,Poly(n-butyl methacrylate),Homopolymer,"Benzene, chloro",C6H5Cl,,73500,,320000,,,,,,,,413.2,,,3.23,C,42,
39,Poly(n-butyl methacrylate),Homopolymer,Benzene,C6H6,,8716,,9239,,,,,,,,373,40.51,,,,99,4.23
39,Poly(n-butyl methacrylate),Homopolymer,Benzene,C6H6,,8716,,9239,,,,,,,,393,25.128,,,,99,4.18
39,Poly(n-butyl methacrylate),Homopolymer,Benzene,C6H6,,8716,,9239,,,,,,,,413,16.012,,,,99,4.28
39,Poly(n-butyl methacrylate),Homopolymer,Benzene,C6H6,,73500,,320000,,,,,,,,393.2,,,4.56,C,42,
39,Poly(n-butyl methacrylate),Homopolymer,Benzene,C6H6,,73500,,320000,,,,,,,,403.2,,,4.58,C,42,
39,Poly(n-butyl methacrylate),Homopolymer,Benzene,C6H6,,73500,,320000,,,,,,,,413.2,,0.259,,C,19,
39,Poly(n-butyl methacrylate),Homopolymer,Benzene,C6H6,,73500,,320000,,,,,,,,413.2,,,4.61,C,42,
39,Poly(n-butyl methacrylate),Homopolymer,Benzene,C6H6,,91000,,,,372000,,,a,291,,343.2,102.91,,,,74,3.96
39,Poly(n-butyl methacrylate),Homopolymer,Benzene,C6H6,,91000,,,,372000,,,a,291,,373.2,43.9,,,,74,3.88
39,Poly(n-butyl methacrylate),Homopolymer,Benzene,C6H6,,,,,,,,,,293.15,,323.2,216,,,,2,3.79
39,Poly(n-butyl methacrylate),Homopolymer,Benzene,C6H6,,,,,,,,,,293.15,,348.2,86.4,,,,2,4.03
39,Poly(n-butyl methacrylate),Homopolymer,Benzene,C6H6,,,,,,,,,,293.15,,373.2,41.6,,,,2,4.1
39,Poly(n-butyl methacrylate),Homopolymer,Benzene,C6H6,,,,,,,,,,293.15,,373.2,40.5,,,,2,4.21
39,Poly(n-butyl methacrylate),Homopolymer,Benzene,C6H6,,,,,,,,,,293.15,,398.2,22.6,,,,2,4.14
39,Poly(n-butyl methacrylate),Homopolymer,Benzene,C6H6,,,,,,,,,,293.15,,398.2,23,,,,2,4.07
39,Poly(n-butyl methacrylate),Homopolymer,Benzene,C6H6,,,,,,,,,,293.15,,423.2,11.9,,,,2,4.73
39,Poly(n-butyl methacrylate),Homopolymer,Benzene,C6H6,,,,,,,,,,293.15,,423.2,12.5,,,,2,4.51
39,Poly(n-butyl methacrylate),Homopolymer,Benzene,C6H6,,,,,,,,,,293.15,,448.2,7.1,,,,2,5.14
39,Poly(n-butyl methacrylate),Homopolymer,Benzene,C6H6,,,,,,,,,,293.15,,473.2,4.2,,,,2,5.98
40,Poly(n-butyl methacrylate),Homopolymer,Phenol,C6H6O,,8716,,9239,,,,,,,,373,1865.103,,,,99,2.39
40,Poly(n-butyl methacrylate),Homopolymer,Phenol,C6H6O,,8716,,9239,,,,,,,,393,764.21,,,,99,2.48
40,Poly(n-butyl methacrylate),Homopolymer,Phenol,C6H6O,,8716,,9239,,,,,,,,413,346.777,,,,99,2.58
40,Poly(n-butyl methacrylate),Homopolymer,Aniline,C6H7N,,8716,,9239,,,,,,,,373,1089.857,,,,99,3.75
40,Poly(n-butyl methacrylate),Homopolymer,Aniline,C6H7N,,8716,,9239,,,,,,,,393,468.973,,,,99,3.86
40,Poly(n-butyl methacrylate),Homopolymer,Aniline,C6H7N,,8716,,9239,,,,,,,,413,226.941,,,,99,3.95
40,Poly(n-butyl methacrylate),Homopolymer,Cyclohexanone,C6H10O,,8716,,9239,,,,,,,,373,258.831,,,,99,4.82
40,Poly(n-butyl methacrylate),Homopolymer,Cyclohexanone,C6H10O,,8716,,9239,,,,,,,,393,131.914,,,,99,4.89
40,Poly(n-butyl methacrylate),Homopolymer,Cyclohexanone,C6H10O,,8716,,9239,,,,,,,,413,75.452,,,,99,4.78
40,Poly(n-butyl methacrylate),Homopolymer,Cyclohexanone,C6H10O,,,,,,,,,,293.15,,373.2,276.7,,,,2,4.49
40,Poly(n-butyl methacrylate),Homopolymer,Cyclohexanone,C6H10O,,,,,,,,,,293.15,,398.2,118.8,,,,2,4.64
40,Poly(n-butyl methacrylate),Homopolymer,Cyclohexanone,C6H10O,,,,,,,,,,293.15,,423.2,53.9,,,,2,5.11
40,Poly(n-butyl methacrylate),Homopolymer,Cyclohexanone,C6H10O,,,,,,,,,,293.15,,448.2,29.1,,,,2,5.21
40,Poly(n-butyl methacrylate),Homopolymer,Cyclohexanone,C6H10O,,,,,,,,,,293.15,,473.2,16.2,,,,2,5.58
40,Poly(n-butyl methacrylate),Homopolymer,Cyclohexane,C6H12,,8716,,9239,,,,,,,,373,23.612,,,,99,6.96
40,Poly(n-butyl methacrylate),Homopolymer,Cyclohexane,C6H12,,8716,,9239,,,,,,,,393,15.492,,,,99,6.59
40,Poly(n-butyl methacrylate),Homopolymer,Cyclohexane,C6H12,,8716,,9239,,,,,,,,413,10.397,,,,99,6.46
40,Poly(n-butyl methacrylate),Homopolymer,Cyclohexane,C6H12,,73500,,320000,,,,,,,,403.2,,,7.13,C,42,
40,Poly(n-butyl methacrylate),Homopolymer,Cyclohexane,C6H12,,73500,,320000,,,,,,,,413.2,,0.564,,C,19,
40,Poly(n-butyl methacrylate),Homopolymer,Cyclohexane,C6H12,,73500,,320000,,,,,,,,413.2,,,7.08,C,42,
40,Poly(n-butyl methacrylate),Homopolymer,Cyclohexane,C6H12,,91000,,,,372000,,,a,291,,343.2,48.1,,,,74,7.96
40,Poly(n-butyl methacrylate),Homopolymer,Cyclohexane,C6H12,,91000,,,,372000,,,a,291,,373.2,24.86,,,,74,6.59
41,Poly(n-butyl methacrylate),Homopolymer,Cyclohexanol,C6H12O,,73500,,320000,,,,,,,,393.2,,,5.53,C,42,
41,Poly(n-butyl methacrylate),Homopolymer,Cyclohexanol,C6H12O,,73500,,320000,,,,,,,,403.2,,,5.31,C,42,
41,Poly(n-butyl methacrylate),Homopolymer,Cyclohexanol,C6H12O,,73500,,320000,,,,,,,,413.2,,,5.1,C,42,
41,Poly(n-butyl methacrylate),Homopolymer,"2-Pentanone, 4-methyl",C6H12O,,8716,,9239,,,,,,,,373,69.387,,,,99,5.49
41,Poly(n-butyl methacrylate),Homopolymer,"2-Pentanone, 4-methyl",C6H12O,,8716,,9239,,,,,,,,393,36.821,,,,99,5.85
41,Poly(n-butyl methacrylate),Homopolymer,"2-Pentanone, 4-methyl",C6H12O,,8716,,9239,,,,,,,,413,22.292,,,,99,5.88
41,Poly(n-butyl methacrylate),Homopolymer,"2-Pentanone, 4-methyl",C6H12O,,,,,,,,,,293.15,,373.2,66.1,,,,2,5.74
41,Poly(n-butyl methacrylate),Homopolymer,"2-Pentanone, 4-methyl",C6H12O,,,,,,,,,,293.15,,398.2,33.3,,,,2,5.65
41,Poly(n-butyl methacrylate),Homopolymer,"2-Pentanone, 4-methyl",C6H12O,,,,,,,,,,293.15,,423.2,16.2,,,,2,6.43
41,Poly(n-butyl methacrylate),Homopolymer,"2-Pentanone, 4-methyl",C6H12O,,,,,,,,,,293.15,,448.2,9.3,,,,2,6.74
41,Poly(n-butyl methacrylate),Homopolymer,"2-Pentanone, 4-methyl",C6H12O,,,,,,,,,,293.15,,473.2,5.9,,,,2,6.84
41,Poly(n-butyl methacrylate),Homopolymer,"Acetic acid, butyl ester",C6H12O2,,73500,,320000,,,,,,,,393.2,,,5.49,C,42,
41,Poly(n-butyl methacrylate),Homopolymer,"Acetic acid, butyl ester",C6H12O2,,73500,,320000,,,,,,,,403.2,,,5.46,C,42,
41,Poly(n-butyl methacrylate),Homopolymer,"Acetic acid, butyl ester",C6H12O2,,73500,,320000,,,,,,,,413.2,,,5.43,C,42,
41,Poly(n-butyl methacrylate),Homopolymer,"Acetic acid, butyl ester",C6H12O2,,,,,,,,,,293.15,,373.2,89.9,,,,2,5.02
41,Poly(n-butyl methacrylate),Homopolymer,"Acetic acid, butyl ester",C6H12O2,,,,,,,,,,293.15,,398.2,41.7,,,,2,5.04
41,Poly(n-butyl methacrylate),Homopolymer,"Acetic acid, butyl ester",C6H12O2,,,,,,,,,,293.15,,423.2,19.5,,,,2,5.65
41,Poly(n-butyl methacrylate),Homopolymer,"Acetic acid, butyl ester",C6H12O2,,,,,,,,,,293.15,,448.2,10.6,,,,2,6.03
41,Poly(n-butyl methacrylate),Homopolymer,"Acetic acid, butyl ester",C6H12O2,,,,,,,,,,293.15,,473.2,6.2,,,,2,6.48
41,Poly(n-butyl methacrylate),Homopolymer,Hexane,C6H14,,8716,,9239,,,,,,,,373,11.624,,,,99,10.3
41,Poly(n-butyl methacrylate),Homopolymer,Hexane,C6H14,,8716,,9239,,,,,,,,393,7.738,,,,99,9.91
41,Poly(n-butyl methacrylate),Homopolymer,Hexane,C6H14,,8716,,9239,,,,,,,,413,5.39,,,,99,9.62
41,Poly(n-butyl methacrylate),Homopolymer,Hexane,C6H14,,35000,,,,,,,,,,393.2,6.7,,,,69,11.4
42,Poly(n-butyl methacrylate),Homopolymer,Hexane,C6H14,,91000,,,,372000,,,a,291,,343.2,24.52,,,,74,10.8
42,Poly(n-butyl methacrylate),Homopolymer,Hexane,C6H14,,91000,,,,372000,,,a,291,,373.2,12.23,,,,74,9.76
42,Poly(n-butyl methacrylate),Homopolymer,Hexane,C6H14,,,,,,,,,,293.15,,323.2,48.2,,,,2,10.4
42,Poly(n-butyl methacrylate),Homopolymer,Hexane,C6H14,,,,,,,,,,293.15,,348.2,21.6,,,,2,10.6
42,Poly(n-butyl methacrylate),Homopolymer,Hexane,C6H14,,,,,,,,,,293.15,,373.2,11.6,,,,2,10.3
42,Poly(n-butyl methacrylate),Homopolymer,Hexane,C6H14,,,,,,,,,,293.15,,398.2,7,,,,2,9.85
42,Poly(n-butyl methacrylate),Homopolymer,Hexane,C6H14,,,,,,,,,,293.15,,423.2,4.3,,,,2,10.1
42,Poly(n-butyl methacrylate),Homopolymer,Benzaldehyde,C7H6O,,8716,,9239,,,,,,,,373,552.077,,,,99,4.9
42,Poly(n-butyl methacrylate),Homopolymer,Benzaldehyde,C7H6O,,8716,,9239,,,,,,,,393,269.643,,,,99,4.71
42,Poly(n-butyl methacrylate),Homopolymer,Benzaldehyde,C7H6O,,8716,,9239,,,,,,,,413,140.386,,,,99,4.64
42,Poly(n-butyl methacrylate),Homopolymer,Toluene,C7H8,,8716,,9239,,,,,,,,373,81.856,,,,99,4.22
42,Poly(n-butyl methacrylate),Homopolymer,Toluene,C7H8,,8716,,9239,,,,,,,,393,47.08,,,,99,4.21
42,Poly(n-butyl methacrylate),Homopolymer,Toluene,C7H8,,8716,,9239,,,,,,,,413,28.257,,,,99,4.31
42,Poly(n-butyl methacrylate),Homopolymer,Toluene,C7H8,,73500,,320000,,,,,,,,413.2,,0.207,,C,19,
42,Poly(n-butyl methacrylate),Homopolymer,Toluene,C7H8,,91000,,,,372000,,,a,291,,343.2,236.16,,,,74,3.91
42,Poly(n-butyl methacrylate),Homopolymer,Toluene,C7H8,,91000,,,,372000,,,a,291,,373.2,87.8,,,,74,3.92
42,Poly(n-butyl methacrylate),Homopolymer,Toluene,C7H8,,,,,,,,,,293.15,,323.2,539.4,,,,2,3.77
42,Poly(n-butyl methacrylate),Homopolymer,Toluene,C7H8,,,,,,,,,,293.15,,348.2,188.4,,,,2,4.1
42,Poly(n-butyl methacrylate),Homopolymer,Toluene,C7H8,,,,,,,,,,293.15,,373.2,81,,,,2,4.24
42,Poly(n-butyl methacrylate),Homopolymer,Toluene,C7H8,,,,,,,,,,293.15,,398.2,42.8,,,,2,4.06
42,Poly(n-butyl methacrylate),Homopolymer,Toluene,C7H8,,,,,,,,,,293.15,,423.2,22.5,,,,2,4.32
42,Poly(n-butyl methacrylate),Homopolymer,Heptane,C7H16,,91000,,,,372000,,,a,291,,343.2,56.27,,,,74,10.3
42,Poly(n-butyl methacrylate),Homopolymer,Heptane,C7H16,,91000,,,,372000,,,a,291,,373.2,25.07,,,,74,9.06
43,Poly(n-butyl methacrylate),Homopolymer,"Benzene, 1,4-dimethyl",C8H10,,8716,,9239,,,,,,,,373,158.801,,,,99,4.33
43,Poly(n-butyl methacrylate),Homopolymer,"Benzene, 1,4-dimethyl",C8H10,,8716,,9239,,,,,,,,393,85.369,,,,99,4.32
43,Poly(n-butyl methacrylate),Homopolymer,"Benzene, 1,4-dimethyl",C8H10,,8716,,9239,,,,,,,,413,47.465,,,,99,4.49
43,Poly(n-butyl methacrylate),Homopolymer,"Benzene, 1,4-dimethyl",C8H10,,91000,,,,372000,,,a,291,,343.2,514.96,,,,74,4
43,Poly(n-butyl methacrylate),Homopolymer,"Benzene, 1,4-dimethyl",C8H10,,91000,,,,372000,,,a,291,,373.2,171.97,,,,74,3.98
43,Poly(n-butyl methacrylate),Homopolymer,"Benzene, 1,4-dimethyl",C8H10,,,,,,,,,,293.15,,323.2,1277.2,,,,2,
43,Poly(n-butyl methacrylate),Homopolymer,"Benzene, 1,4-dimethyl",C8H10,,,,,,,,,,293.15,,348.2,399.3,,,,2,4.23
43,Poly(n-butyl methacrylate),Homopolymer,"Benzene, 1,4-dimethyl",C8H10,,,,,,,,,,293.15,,373.2,154.5,,,,2,4.43
43,Poly(n-butyl methacrylate),Homopolymer,"Benzene, 1,4-dimethyl",C8H10,,,,,,,,,,293.15,,398.2,83.8,,,,2,3.8
43,Poly(n-butyl methacrylate),Homopolymer,"Benzene, 1,4-dimethyl",C8H10,,,,,,,,,,293.15,,423.2,37.1,,,,2,4.46
43,Poly(n-butyl methacrylate),Homopolymer,"Benzene, ethyl",C8H10,,8716,,9239,,,,,,,,373,151.698,,,,99,4.22
43,Poly(n-butyl methacrylate),Homopolymer,"Benzene, ethyl",C8H10,,8716,,9239,,,,,,,,393,82.185,,,,99,4.21
43,Poly(n-butyl methacrylate),Homopolymer,"Benzene, ethyl",C8H10,,8716,,9239,,,,,,,,413,46.849,,,,99,4.29
43,Poly(n-butyl methacrylate),Homopolymer,"Heptane, 2-methyl",C8H18,,91000,,,,372000,,,a,291,,343.2,33.54,,,,74,28.4
43,Poly(n-butyl methacrylate),Homopolymer,"Heptane, 2-methyl",C8H18,,91000,,,,372000,,,a,291,,373.2,22.27,,,,74,15.4
43,Poly(n-butyl methacrylate),Homopolymer,Octane,C8H18,,73500,,320000,,,,,,,,403.2,,,9.92,C,42,
43,Poly(n-butyl methacrylate),Homopolymer,Octane,C8H18,,73500,,320000,,,,,,,,413.2,,0.796,,C,19,
43,Poly(n-butyl methacrylate),Homopolymer,Octane,C8H18,,73500,,320000,,,,,,,,413.2,,,9.81,C,42,
43,Poly(n-butyl methacrylate),Homopolymer,Octane,C8H18,,91000,,,,372000,,,a,291,,343.2,126.74,,,,74,10.2
43,Poly(n-butyl methacrylate),Homopolymer,Octane,C8H18,,91000,,,,372000,,,a,291,,373.2,48.86,,,,74,9.03
44,Poly(n-butyl methacrylate),Homopolymer,"Pentane, 2,2,4-trimethyl",C8H18,,73500,,320000,,,,,,,,403.2,,,9.39,C,42,
44,Poly(n-butyl methacrylate),Homopolymer,"Pentane, 2,2,4-trimethyl",C8H18,,73500,,320000,,,,,,,,413.2,,0.732,,C,19,
44,Poly(n-butyl methacrylate),Homopolymer,"Pentane, 2,2,4-trimethyl",C8H18,,73500,,320000,,,,,,,,413.2,,,9.29,C,42,
44,Poly(n-butyl methacrylate),Homopolymer,Nonane,C9H20,,91000,,,,372000,,,a,291,,373.2,96.23,,,,74,9.01
44,Poly(n-butyl methacrylate),Homopolymer,"Benzene, butyl",C10H14,,8716,,9239,,,,,,,,373,530.604,,,,99,4.33
44,Poly(n-butyl methacrylate),Homopolymer,"Benzene, butyl",C10H14,,8716,,9239,,,,,,,,393,253.573,,,,99,4.28
44,Poly(n-butyl methacrylate),Homopolymer,"Benzene, butyl",C10H14,,8716,,9239,,,,,,,,413,128.497,,,,99,4.38
44,Poly(n-butyl methacrylate),Homopolymer,"Benzene, butyl",C10H14,,73500,,320000,,,,,,,,393.2,,,4.64,C,42,
44,Poly(n-butyl methacrylate),Homopolymer,"Benzene, butyl",C10H14,,73500,,320000,,,,,,,,403.2,,,4.6,C,42,
44,Poly(n-butyl methacrylate),Homopolymer,"Benzene, butyl",C10H14,,73500,,320000,,,,,,,,413.2,,0.28,,C,19,
44,Poly(n-butyl methacrylate),Homopolymer,"Benzene, butyl",C10H14,,73500,,320000,,,,,,,,413.2,,,4.6,C,42,
44,Poly(n-butyl methacrylate),Homopolymer,"Benzene, tert-butyl",C10H14,,73500,,320000,,,,,,,,393.2,,,4.28,C,42,
44,Poly(n-butyl methacrylate),Homopolymer,"Benzene, tert-butyl",C10H14,,73500,,320000,,,,,,,,403.2,,,4.26,C,42,
44,Poly(n-butyl methacrylate),Homopolymer,"Benzene, tert-butyl",C10H14,,73500,,320000,,,,,,,,413.2,,0.215,,C,19,
44,Poly(n-butyl methacrylate),Homopolymer,"Benzene, tert-butyl",C10H14,,73500,,320000,,,,,,,,413.2,,,4.28,C,42,
44,Poly(n-butyl methacrylate),Homopolymer,"Cyclohexane, butyl",C10H20,,73500,,320000,,,,,,,,393.2,,,7.6,C,42,
44,Poly(n-butyl methacrylate),Homopolymer,"Cyclohexane, butyl",C10H20,,73500,,320000,,,,,,,,403.2,,,7.43,C,42,
44,Poly(n-butyl methacrylate),Homopolymer,"Cyclohexane, butyl",C10H20,,73500,,320000,,,,,,,,413.2,,,7.27,C,42,
44,Poly(n-butyl methacrylate),Homopolymer,Decane,C10H22,,73500,,320000,,,,,,,,413.2,,0.833,,C,19,
45,Poly(n-butyl methacrylate),Homopolymer,Decane,C10H22,,91000,,,,372000,,,a,291,,343.2,623.52,,,,74,10.3
45,Poly(n-butyl methacrylate),Homopolymer,Decane,C10H22,,91000,,,,372000,,,a,291,,373.2,188.76,,,,74,9.14
45,Poly(n-butyl methacrylate),Homopolymer,"Heptane, 3,4,5-trimethyl",C10H22,,73500,,320000,,,,,,,,413.2,,0.687,,C,19,
46,Poly(epsilon-caprolactone),Homopolymer,"Methane, tetrachloro",CCl4,,,,36000,,,,,,,4,393.2,17.4,,,,37,2.93
46,Poly(epsilon-caprolactone),Homopolymer,"Methane, tetrachloro",CCl4,,,,37000,,,,,,,,353.2,55.4,,,,60,2.5
46,Poly(epsilon-caprolactone),Homopolymer,"Methane, tetrachloro",CCl4,,15500,,40460,,,,,,208,,393.2,,,2.53,C,9,
46,Poly(epsilon-caprolactone),Homopolymer,"Methane, trichloro",CHCl3,,,,36000,,,,,,,4,393.2,28,,,,37,1.52
46,Poly(epsilon-caprolactone),Homopolymer,"Methane, trichloro",CHCl3,,,,37000,,,,,,,,353.2,94.51,,,,60,1.18
46,Poly(epsilon-caprolactone),Homopolymer,"Methane, trichloro",CHCl3,,15500,,40460,,,,,,208,,393.2,,,1.57,C,9,
46,Poly(epsilon-caprolactone),Homopolymer,"Methane, dichloro",CH2Cl2,,,,36000,,,,,,,4,393.2,13.2,,,,37,2.53
46,Poly(epsilon-caprolactone),Homopolymer,"Methane, dichloro",CH2Cl2,,,,37000,,,,,,,,353.2,46.42,,,,60,1.75
46,Poly(epsilon-caprolactone),Homopolymer,"Ethane, 1,1,1-trichloro",C2H3Cl3,,,,37000,,,,,,,,353.2,57.57,,,,60,2.55
46,Poly(epsilon-caprolactone),Homopolymer,"Acetic acid, nitrile",C2H3N,,15500,,40460,,,,,,208,,393.2,,,10.2,C,9,
46,Poly(epsilon-caprolactone),Homopolymer,"Ethane, 1,1-dichloro",C2H4Cl2,,,,37000,,,,,,,,353.2,47.78,,,,60,2.5
46,Poly(epsilon-caprolactone),Homopolymer,"Ethane, 1,2-dichloro",C2H4Cl2,,,,37000,,,,,,,,353.2,125.88,,,,60,2.07
46,Poly(epsilon-caprolactone),Homopolymer,Ethanol,C2H6O,,15500,,40460,,,,,,208,,393.2,,,11.1,C,9,
47,Poly(epsilon-caprolactone),Homopolymer,2-Propanone,C3H6O,,,,36000,,,,,,,4,393.2,10.3,,,,37,7.23
47,Poly(epsilon-caprolactone),Homopolymer,2-Propanone,C3H6O,,,,37000,,,,,,,,353.2,29.87,,,,60,6.59
47,Poly(epsilon-caprolactone),Homopolymer,"Acetic acid, methyl ester",C3H6O2,,,,37000,,,,,,,,353.2,31.23,,,,60,5.01
47,Poly(epsilon-caprolactone),Homopolymer,2-Butanone,C4H8O,,,,36000,,,,,,,4,393.2,17.1,,,,37,6.42
47,Poly(epsilon-caprolactone),Homopolymer,2-Butanone,C4H8O,,,,37000,,,,,,,,353.2,57.76,,,,60,5.54
47,Poly(epsilon-caprolactone),Homopolymer,2-Butanone,C4H8O,,15500,,40460,,,,,,208,,393.2,,,5.73,C,9,
47,Poly(epsilon-caprolactone),Homopolymer,"Furane, tetrahydro",C4H8O,,,,37000,,,,,,,,353.2,52.77,,,,60,3.98
47,Poly(epsilon-caprolactone),Homopolymer,"Acetic acid, ethyl ester",C4H8O2,,,,36000,,,,,,,4,393.2,14.7,,,,37,5.64
47,Poly(epsilon-caprolactone),Homopolymer,"Acetic acid, ethyl ester",C4H8O2,,,,37000,,,,,,,,353.2,49.39,,,,60,4.95
47,Poly(epsilon-caprolactone),Homopolymer,"1,4-Dioxane",C4H8O2,,,,37000,,,,,,,,353.2,164.37,,,,60,3.21
47,Poly(epsilon-caprolactone),Homopolymer,"Butane, 1-chloro",C4H9Cl,,,,37000,,,,,,,,353.2,48.81,,,,60,4.93
47,Poly(epsilon-caprolactone),Homopolymer,Pyridine,C5H5N,,15500,,40460,,,,,,208,,393.2,,,3.4,C,9,
47,Poly(epsilon-caprolactone),Homopolymer,"Acetic acid, propyl ester",C5H10O2,,,,37000,,,,,,,,353.2,95.65,,,,60,4.84
48,Poly(epsilon-caprolactone),Homopolymer,"Pentane, 1-chloro",C5H11Cl,,,,37000,,,,,,,,353.2,101.33,,,,60,5.08
48,Poly(epsilon-caprolactone),Homopolymer,Pentane,C5H12,,,,36000,,,,,,,4,393.2,2.4,,,,37,17.8
48,Poly(epsilon-caprolactone),Homopolymer,Pentane,C5H12,,,,37000,,,,,,,,353.2,5.78,,,,60,16.5
48,Poly(epsilon-caprolactone),Homopolymer,"Benzene, fluoro",C6H5F,,15500,,40460,,,,,,208,,393.2,,,3.04,C,9,
48,Poly(epsilon-caprolactone),Homopolymer,Benzene,C6H6,,,,36000,,,,,,,4,393.2,26.1,,,,37,4.01
48,Poly(epsilon-caprolactone),Homopolymer,Benzene,C6H6,,,,37000,,,,,,,,353.2,82.22,,,,60,3.63
48,Poly(epsilon-caprolactone),Homopolymer,Cyclohexene,C6H10,,,,37000,,,,,,,,353.2,44.2,,,,60,7.14
48,Poly(epsilon-caprolactone),Homopolymer,Cyclohexane,C6H12,,,,37000,,,,,,,,353.2,28.13,,,,60,10.1
48,Poly(epsilon-caprolactone),Homopolymer,"Acetic acid, butyl ester",C6H12O2,,,,37000,,,,,,,,353.2,194.63,,,,60,4.76
48,Poly(epsilon-caprolactone),Homopolymer,Hexane,C6H14,,,,36000,,,,,,,4,393.2,4.5,,,,37,17
48,Poly(epsilon-caprolactone),Homopolymer,Hexane,C6H14,,,,37000,,,,,,,,353.2,12.06,,,,60,16.5
48,Poly(epsilon-caprolactone),Homopolymer,Hexane,C6H14,,15500,,40460,,,,,,208,,393.2,,,14,C,9,
49,Poly(epsilon-caprolactone),Homopolymer,Toluene,C7H8,,,,37000,,,,,,,,353.2,172.46,,,,60,3.76
49,Poly(epsilon-caprolactone),Homopolymer,Heptane,C7H16,,,,36000,,,,,,,4,393.2,8.6,,,,37,15.7
49,Poly(epsilon-caprolactone),Homopolymer,Heptane,C7H16,,,,37000,,,,,,,,353.2,24.5,,,,60,16.9
49,Poly(epsilon-caprolactone),Homopolymer,Octane,C8H18,,,,37000,,,,,,,,353.2,49.52,,,,60,17.7
49,Poly(epsilon-caprolactone),Homopolymer,Nonane,C9H20,,,,37000,,,,,,,,353.2,99.79,,,,60,18.7
50,Polychloroprene,Homopolymer,"Methane, tetrachloro",CCl4,,,,,,,,,,,,338.2,,0.322,,C,50,
50,Polychloroprene,Homopolymer,"Methane, tetrachloro",CCl4,,,,,,,,,,,,348.2,,0.281,,C,50,
50,Polychloroprene,Homopolymer,"Methane, tetrachloro",CCl4,,,,,,,,,,,,358.2,,0.251,,C,50,
50,Polychloroprene,Homopolymer,"Methane, trichloro",CHCl3,,,,,,,,,,,,338.2,,0.07,,C,50,
50,Polychloroprene,Homopolymer,"Methane, trichloro",CHCl3,,,,,,,,,,,,348.2,,0.054,,C,50,
50,Polychloroprene,Homopolymer,"Methane, trichloro",CHCl3,,,,,,,,,,,,358.2,,0.039,,C,50,
50,Polychloroprene,Homopolymer,"Butane, 1-chloro",C4H9Cl,,,,,,,,,,,,338.2,,0.409,,C,50,
50,Polychloroprene,Homopolymer,"Butane, 1-chloro",C4H9Cl,,,,,,,,,,,,348.2,,0.375,,C,50,
50,Polychloroprene,Homopolymer,"Butane, 1-chloro",C4H9Cl,,,,,,,,,,,,358.2,,0.325,,C,50,
50,Polychloroprene,Homopolymer,1-Butanol,C4H10O,,,,,,,,,,,,338.2,,0.712,,C,50,
50,Polychloroprene,Homopolymer,1-Butanol,C4H10O,,,,,,,,,,,,348.2,,0.641,,C,50,
50,Polychloroprene,Homopolymer,1-Butanol,C4H10O,,,,,,,,,,,,358.2,,0.526,,C,50,
50,Polychloroprene,Homopolymer,2-Pentanone,C5H10O,,,,,,,,,,,,338.2,,0.153,,C,50,
50,Polychloroprene,Homopolymer,2-Pentanone,C5H10O,,,,,,,,,,,,348.2,,0.144,,C,50,
50,Polychloroprene,Homopolymer,2-Pentanone,C5H10O,,,,,,,,,,,,358.2,,0.121,,C,50,
50,Polychloroprene,Homopolymer,Benzene,C6H6,,,,,,,,,,,,338.2,,0.126,,C,50,
50,Polychloroprene,Homopolymer,Benzene,C6H6,,,,,,,,,,,,348.2,,0.106,,C,50,
50,Polychloroprene,Homopolymer,Benzene,C6H6,,,,,,,,,,,,358.2,,0.093,,C,50,
51,Polychloroprene,Homopolymer,1-Octene,C8H16,,,,,,,,,,,,338.2,,0.932,,C,50,
51,Polychloroprene,Homopolymer,1-Octene,C8H16,,,,,,,,,,,,348.2,,0.883,,C,50,
51,Polychloroprene,Homopolymer,1-Octene,C8H16,,,,,,,,,,,,358.2,,0.85,,C,50,
51,Polychloroprene,Homopolymer,Octane,C8H18,,,,,,,,,,,,338.2,,1.204,,C,50,
51,Polychloroprene,Homopolymer,Octane,C8H18,,,,,,,,,,,,348.2,,1.146,,C,50,
51,Polychloroprene,Homopolymer,Octane,C8H18,,,,,,,,,,,,358.2,,1.083,,C,50,
51,Polychloroprene,Homopolymer,Decane,C10H22,,,,,,,,,,,,338.2,,1.304,,C,50,
51,Polychloroprene,Homopolymer,Decane,C10H22,,,,,,,,,,,,348.2,,1.254,,C,50,
51,Polychloroprene,Homopolymer,Decane,C10H22,,,,,,,,,,,,358.2,,1.194,,C,50,
52,Poly(diethylsiloxane),Homopolymer,Benzene,C6H6,,112000,,280000,,,,,,,,333.2,90.7,,,,12,6.29
52,Poly(diethylsiloxane),Homopolymer,Benzene,C6H6,,112000,,280000,,,,,,,,343.2,66.2,,,,12,6.16
52,Poly(diethylsiloxane),Homopolymer,Benzene,C6H6,,112000,,280000,,,,,,,,353.2,49.2,,,,12,6.07
52,Poly(diethylsiloxane),Homopolymer,Benzene,C6H6,,112000,,280000,,,,,,,,363.2,37.2,,,,12,6.01
52,Poly(diethylsiloxane),Homopolymer,Benzene,C6H6,,112000,,280000,,,,,,,,373.2,28.6,,,,12,5.96
52,Poly(diethylsiloxane),Homopolymer,Benzene,C6H6,,112000,,280000,,,,,,,,383.2,22.3,,,,12,5.94
52,Poly(diethylsiloxane),Homopolymer,Benzene,C6H6,,112000,,280000,,,,,,,,393.2,17.7,,,,12,5.92
52,Poly(diethylsiloxane),Homopolymer,Benzene,C6H6,,112000,,280000,,,,,,,,403.2,14.1,,,,12,5.96
52,Poly(diethylsiloxane),Homopolymer,Hexane,C6H14,,112000,,280000,,,,,,,,333.2,,,6.18,C,12,
52,Poly(diethylsiloxane),Homopolymer,Hexane,C6H14,,112000,,280000,,,,,,,,343.2,42.4,,,,12,6.25
52,Poly(diethylsiloxane),Homopolymer,Hexane,C6H14,,112000,,280000,,,,,,,,353.2,31.5,,,,12,6.33
52,Poly(diethylsiloxane),Homopolymer,Hexane,C6H14,,112000,,280000,,,,,,,,363.2,23.7,,,,12,6.45
52,Poly(diethylsiloxane),Homopolymer,Hexane,C6H14,,112000,,280000,,,,,,,,373.2,18.2,,,,12,6.56
52,Poly(diethylsiloxane),Homopolymer,Hexane,C6H14,,112000,,280000,,,,,,,,383.2,14.1,,,,12,6.72
52,Poly(diethylsiloxane),Homopolymer,Hexane,C6H14,,112000,,280000,,,,,,,,393.2,11.1,,,,12,6.89
52,Poly(diethylsiloxane),Homopolymer,Hexane,C6H14,,112000,,280000,,,,,,,,403.2,8.84,,,,12,7.07
52,Poly(diethylsiloxane),Homopolymer,Toluene,C7H8,,112000,,280000,,,,,,,,333.2,230.6,,,,12,5.86
52,Poly(diethylsiloxane),Homopolymer,Toluene,C7H8,,112000,,280000,,,,,,,,343.2,159.2,,,,12,5.8
52,Poly(diethylsiloxane),Homopolymer,Toluene,C7H8,,112000,,280000,,,,,,,,353.2,112.5,,,,12,5.77
