Repository: edgarsmdn/Poly_GHGNN

# Poly_GHGNN
A modification of the GH-GNN model for polymer solutions

File: data/raw/IDACs_polymers.csv (part 4 of 12)
20,Polybutadiene,Homopolymer,"Methane, trichloro",CHCl3,,93000,,99000,,,,,,,,369.2,42.17,,,,45,1.74
20,Polybutadiene,Homopolymer,"Methane, dichloro",CH2Cl2,,22600,,23956,,,,,,,,353,26.322,,,,99,3.11
20,Polybutadiene,Homopolymer,"Methane, dichloro",CH2Cl2,,22600,,23956,,,,,,,,363,20.41,,,,99,3.13
20,Polybutadiene,Homopolymer,"Methane, dichloro",CH2Cl2,,22600,,23956,,,,,,,,373,16.354,,,,99,3.1
75,Poly(ethyl acrylate),Homopolymer,"Acetic acid, ethyl ester",C4H8O2,,80000,,,,,,,,,,393.2,10.5,,,,69,7.89
75,Poly(ethyl acrylate),Homopolymer,Hexane,C6H14,,80000,,,,,,,,,,393.2,2.7,,,,69,28.3
76,Polyethylene,Homopolymer,"Methane, tetrachloro",CCl4,,,,,,,,,,,8,408.2,,,2.01,C,53,
76,Polyethylene,Homopolymer,"Methane, trichloro",CHCl3,,,,,,,,,,,8,408.2,,,2.59,C,53,
76,Polyethylene,Homopolymer,Methyl chloride,CH3Cl,,,,,,,,,,,9,398.2,2.18,,,,15,6.36
76,Polyethylene,Homopolymer,Methyl chloride,CH3Cl,,,,,,,,,,,9,423.2,1.73,,,,15,
76,Polyethylene,Homopolymer,Methyl chloride,CH3Cl,,,,,,,,,,,9,448.2,1.37,,,,15,
76,Polyethylene,Homopolymer,Methyl chloride,CH3Cl,,,,,,,,,,,9,473.2,1.15,,,,15,
76,Polyethylene,Homopolymer,Methyl chloride,CH3Cl,,,,,,,,,,,9,498.2,0.986,,,,15,
76,Polyethylene,Homopolymer,Methyl chloride,CH3Cl,,,,,,,,,,,9,523.2,0.87,,,,15,
76,Polyethylene,Homopolymer,Carbon dioxide,CO2,,,,,,,,,,,9,398.2,0.401,,,,15,
76,Polyethylene,Homopolymer,Carbon dioxide,CO2,,,,,,,,,,,9,423.2,0.364,,,,15,
76,Polyethylene,Homopolymer,Carbon dioxide,CO2,,,,,,,,,,,9,448.2,0.335,,,,15,
76,Polyethylene,Homopolymer,Carbon dioxide,CO2,,,,,,,,,,,9,473.2,0.314,,,,15,
76,Polyethylene,Homopolymer,Carbon dioxide,CO2,,,,,,,,,,,9,498.2,0.3,,,,15,
76,Polyethylene,Homopolymer,Carbon dioxide,CO2,,,,,,,,,,,9,523.2,0.289,,,,15,
76,Polyethylene,Homopolymer,Ethene,C2H4,,16600,,82300,,,,,,,10,397.2,0.575,,,,18,
76,Polyethylene,Homopolymer,Ethene,C2H4,,16600,,82300,,,,,,,10,423.2,0.515,,,,18,
76,Polyethylene,Homopolymer,Ethene,C2H4,,16600,,82300,,,,,,,10,473.2,0.437,,,,18,
76,Polyethylene,Homopolymer,Ethene,C2H4,,16600,,82300,,,,,,,10,523.2,0.39,,,,18,
76,Polyethylene,Homopolymer,Ethene,C2H4,,16600,,82300,,,,,,,10,573.2,0.353,,,,18,
76,Polyethylene,Homopolymer,Ethene,C2H4,,,,,,,,,,,9,398.2,0.596,,,,15,
76,Polyethylene,Homopolymer,Ethene,C2H4,,,,,,,,,,,9,423.2,0.533,,,,15,
77,Polyethylene,Homopolymer,Ethene,C2H4,,,,,,,,,,,9,448.2,0.487,,,,15,
77,Polyethylene,Homopolymer,Ethene,C2H4,,,,,,,,,,,9,473.2,0.432,,,,15,
77,Polyethylene,Homopolymer,Ethene,C2H4,,,,,,,,,,,9,498.2,0.403,,,,15,
77,Polyethylene,Homopolymer,Ethene,C2H4,,,,,,,,,,,9,523.2,0.386,,,,15,
77,Polyethylene,Homopolymer,Ethane,C2H6,,,,,,,,,,,9,398.2,0.632,,,,15,
77,Polyethylene,Homopolymer,Ethane,C2H6,,,,,,,,,,,9,423.2,0.611,,,,15,
77,Polyethylene,Homopolymer,Ethane,C2H6,,,,,,,,,,,9,448.2,0.544,,,,15,
77,Polyethylene,Homopolymer,Ethane,C2H6,,,,,,,,,,,9,473.2,0.497,,,,15,
77,Polyethylene,Homopolymer,Ethane,C2H6,,,,,,,,,,,9,498.2,0.452,,,,15,
77,Polyethylene,Homopolymer,Ethane,C2H6,,,,,,,,,,,9,523.2,0.414,,,,15,
77,Polyethylene,Homopolymer,2-Propanone,C3H6O,,,,,,,,,,,9,398.2,4.29,,,,15,15.7
77,Polyethylene,Homopolymer,2-Propanone,C3H6O,,,,,,,,,,,9,423.2,2.97,,,,15,14.1
77,Polyethylene,Homopolymer,2-Propanone,C3H6O,,,,,,,,,,,9,448.2,2.41,,,,15,11.7
77,Polyethylene,Homopolymer,2-Propanone,C3H6O,,,,,,,,,,,9,473.2,1.89,,,,15,10.6
77,Polyethylene,Homopolymer,2-Propanone,C3H6O,,,,,,,,,,,9,498.2,1.5,,,,15,10.2
77,Polyethylene,Homopolymer,2-Propanone,C3H6O,,,,,,,,,,,9,523.2,1.29,,,,15,
77,Polyethylene,Homopolymer,"Propane, 2-nitro",C3H7NO2,,15000,,,,,,,,,11,413,15.35,,,,88,10.1
77,Polyethylene,Homopolymer,"Propane, 2-nitro",C3H7NO2,,15000,,,,,,,,,11,443,8.643,,,,88,9.07
77,Polyethylene,Homopolymer,2-Propanol,C3H8O,,,,,,,,,,,9,398.2,4.14,,,,15,23.2
77,Polyethylene,Homopolymer,2-Propanol,C3H8O,,,,,,,,,,,9,423.2,2.91,,,,15,17.6
77,Polyethylene,Homopolymer,2-Propanol,C3H8O,,,,,,,,,,,9,448.2,2.22,,,,15,13.8
78,Polyethylene,Homopolymer,2-Propanol,C3H8O,,,,,,,,,,,9,473.2,1.87,,,,15,10.8
78,Polyethylene,Homopolymer,2-Propanol,C3H8O,,,,,,,,,,,9,498.2,1.61,,,,15,9.04
78,Polyethylene,Homopolymer,2-Propanol,C3H8O,,,,,,,,,,,9,523.2,1.37,,,,15,
78,Polyethylene,Homopolymer,"Acetic acid, ethenyl ester",C4H6O2,,16600,,82300,,,,,,,10,397.2,7.59,,,,18,8.85
78,Polyethylene,Homopolymer,"Acetic acid, ethenyl ester",C4H6O2,,16600,,82300,,,,,,,10,423.2,5.01,,,,18,7.9
78,Polyethylene,Homopolymer,"Acetic acid, ethenyl ester",C4H6O2,,16600,,82300,,,,,,,10,473.2,2.61,,,,18,6.97
78,Polyethylene,Homopolymer,"Acetic acid, ethenyl ester",C4H6O2,,16600,,82300,,,,,,,10,523.2,1.55,,,,18,
78,Polyethylene,Homopolymer,"Acetic acid, ethenyl ester",C4H6O2,,16600,,82300,,,,,,,10,573.2,1.13,,,,18,
78,Polyethylene,Homopolymer,"Acetic acid, ethenyl ester",C4H6O2,,,,,,,,,,,9,398.2,7.66,,,,15,8.58
78,Polyethylene,Homopolymer,"Acetic acid, ethenyl ester",C4H6O2,,,,,,,,,,,9,423.2,4.88,,,,15,8.11
78,Polyethylene,Homopolymer,"Acetic acid, ethenyl ester",C4H6O2,,,,,,,,,,,9,448.2,3.34,,,,15,7.76
78,Polyethylene,Homopolymer,"Acetic acid, ethenyl ester",C4H6O2,,,,,,,,,,,9,473.2,2.55,,,,15,7.13
78,Polyethylene,Homopolymer,"Acetic acid, ethenyl ester",C4H6O2,,,,,,,,,,,9,498.2,2.03,,,,15,6.7
78,Polyethylene,Homopolymer,"Acetic acid, ethenyl ester",C4H6O2,,,,,,,,,,,9,523.2,1.66,,,,15,
78,Polyethylene,Homopolymer,2-Butanone,C4H8O,,,,,,,,,,,9,398.2,9.01,,,,15,10.9
78,Polyethylene,Homopolymer,2-Butanone,C4H8O,,,,,,,,,,,9,423.2,5.81,,,,15,10.1
78,Polyethylene,Homopolymer,2-Butanone,C4H8O,,,,,,,,,,,9,448.2,3.99,,,,15,9.52
78,Polyethylene,Homopolymer,2-Butanone,C4H8O,,,,,,,,,,,9,473.2,3.11,,,,15,8.46
78,Polyethylene,Homopolymer,2-Butanone,C4H8O,,,,,,,,,,,9,498.2,2.59,,,,15,7.47
78,Polyethylene,Homopolymer,2-Butanone,C4H8O,,,,,,,,,,,9,523.2,2.2,,,,15,6.87
78,Polyethylene,Homopolymer,"Furane, tetrahydro",C4H8O,,,,,,,,,,,12,323.2,33.86,,,,65,16.2
78,Polyethylene,Homopolymer,"Furane, tetrahydro",C4H8O,,,,,,,,,,,12,348.2,19.24,,,,65,12.6
78,Polyethylene,Homopolymer,"Furane, tetrahydro",C4H8O,,,,,,,,,,,12,373.2,14.4,,,,65,8.56
79,Polyethylene,Homopolymer,"Furane, tetrahydro",C4H8O,,,,,,,,,,,12,398.2,11.92,,,,65,5.85
79,Polyethylene,Homopolymer,"Butane, 1-chloro",C4H9Cl,,,,,,,,,,,8,408.2,,,4.48,C,53,
79,Polyethylene,Homopolymer,Butane,C4H10,,16600,,82300,,,,,,,10,397.2,3.27,,,,18,7.26
79,Polyethylene,Homopolymer,Butane,C4H10,,16600,,82300,,,,,,,10,423.2,2.38,,,,18,7.65
79,Polyethylene,Homopolymer,Butane,C4H10,,16600,,82300,,,,,,,10,473.2,1.46,,,,18,
79,Polyethylene,Homopolymer,Butane,C4H10,,16600,,82300,,,,,,,10,523.2,1.05,,,,18,
79,Polyethylene,Homopolymer,Butane,C4H10,,16600,,82300,,,,,,,10,573.2,0.789,,,,18,
79,Polyethylene,Homopolymer,1-Butanol,C4H10O,,15000,,,,,,,,,11,413,4.398,,,,88,35.4
79,Polyethylene,Homopolymer,1-Butanol,C4H10O,,15000,,,,,,,,,11,443,2.812,,,,88,24.8
79,Polyethylene,Homopolymer,1-Butanol,C4H10O,,,,,,,,,,,8,408.2,,,12.19,C,53,
79,Polyethylene,Homopolymer,"2-Propanol, 2-methyl",C4H10O,,15000,,,,,,,,,11,413,5.117,,,,88,10.9
79,Polyethylene,Homopolymer,"2-Propanol, 2-methyl",C4H10O,,15000,,,,,,,,,11,443,3.556,,,,88,8.31
79,Polyethylene,Homopolymer,2-Pentanone,C5H10O,,,,,,,,,,,8,408.2,,,7.53,C,53,
79,Polyethylene,Homopolymer,"Benzene, chloro",C6H5Cl,,,,,,,,,,,8,408.2,,,3.08,C,53,
79,Polyethylene,Homopolymer,"Benzene, chloro",C6H5Cl,,,,,,,,,,,12,323.2,347.65,,,,65,10.5
79,Polyethylene,Homopolymer,"Benzene, chloro",C6H5Cl,,,,,,,,,,,12,348.2,150.76,,,,65,8.47
79,Polyethylene,Homopolymer,"Benzene, chloro",C6H5Cl,,,,,,,,,,,12,373.2,93.35,,,,65,5.66
80,Polyethylene,Homopolymer,"Benzene, chloro",C6H5Cl,,,,,,,,,,,12,398.2,64.65,,,,65,3.86
80,Polyethylene,Homopolymer,"Benzene, chloro",C6H5Cl,,,,,,,,,,,12,423.2,34.71,,,,65,3.8
80,Polyethylene,Homopolymer,"Benzene, chloro",C6H5Cl,,,,,,,,,,,12,448.2,19.43,,,,65,3.92
80,Polyethylene,Homopolymer,Benzene,C6H6,,16600,,82300,,,,,,,10,397.2,22.8,,,,18,4.2
80,Polyethylene,Homopolymer,Benzene,C6H6,,16600,,82300,,,,,,,10,423.2,13.9,,,,18,4.05
80,Polyethylene,Homopolymer,Benzene,C6H6,,16600,,82300,,,,,,,10,473.2,6.51,,,,18,3.86
80,Polyethylene,Homopolymer,Benzene,C6H6,,16600,,82300,,,,,,,10,523.2,3.66,,,,18,3.78
80,Polyethylene,Homopolymer,Benzene,C6H6,,16600,,82300,,,,,,,10,573.2,2.41,,,,18,
80,Polyethylene,Homopolymer,Benzene,C6H6,,,,,,,,,,,8,408.2,,,4.1,C,53,
80,Polyethylene,Homopolymer,Benzene,C6H6,,,,,,,,,,,12,323.2,58.01,,,,65,14.1
80,Polyethylene,Homopolymer,Benzene,C6H6,,,,,,,,,,,12,348.2,32.52,,,,65,10.7
80,Polyethylene,Homopolymer,Benzene,C6H6,,,,,,,,,,,12,373.2,22.59,,,,65,7.55
80,Polyethylene,Homopolymer,Benzene,C6H6,,,,,,,,,,,12,398.2,18.96,,,,65,4.94
80,Polyethylene,Homopolymer,Benzene,C6H6,,,,,,,,,,,12,423.2,11.79,,,,65,4.78
80,Polyethylene,Homopolymer,Phenol,C6H6O,,15000,,,,,,,,,11,443,59.38,,,,88,5.81
80,Polyethylene,Homopolymer,Phenol,C6H6O,,15000,,,,,,,,,11,463,30.08,,,,88,6.66
80,Polyethylene,Homopolymer,Phenol,C6H6O,,,,,,,,,,,8,408.2,,,9.69,C,53,
80,Polyethylene,Homopolymer,Cyclohexane,C6H12,,,,,,,,,,,8,408.2,,,3.84,C,53,
80,Polyethylene,Homopolymer,Cyclohexanol,C6H12O,,,,,,,,,,,8,408.2,,,8.42,C,53,
81,Polyethylene,Homopolymer,"2-Pentanone, 4-methyl",C6H12O,,15000,,,,,,,,,11,413,21.05,,,,88,6.22
81,Polyethylene,Homopolymer,"2-Pentanone, 4-methyl",C6H12O,,15000,,,,,,,,,11,443,11.206,,,,88,6.17
81,Polyethylene,Homopolymer,"Acetic acid, butyl ester",C6H12O2,,15000,,,,,,,,,11,413,28.186,,,,88,5.01
81,Polyethylene,Homopolymer,"Acetic acid, butyl ester",C6H12O2,,15000,,,,,,,,,11,443,15.3,,,,88,4.64
81,Polyethylene,Homopolymer,Hexane,C6H14,,15000,,,,,,,,,11,413,9.119,,,,88,5.68
81,Polyethylene,Homopolymer,Hexane,C6H14,,15000,,,,,,,,,11,443,4.876,,,,88,6.44
81,Polyethylene,Homopolymer,Hexane,C6H14,,16600,,82300,,,,,,,10,397.2,13,,,,18,5.41
81,Polyethylene,Homopolymer,Hexane,C6H14,,16600,,82300,,,,,,,10,423.2,7.93,,,,18,5.46
81,Polyethylene,Homopolymer,Hexane,C6H14,,16600,,82300,,,,,,,10,473.2,3.84,,,,18,5.4
81,Polyethylene,Homopolymer,Hexane,C6H14,,16600,,82300,,,,,,,10,523.2,2.26,,,,18,
81,Polyethylene,Homopolymer,Hexane,C6H14,,16600,,82300,,,,,,,10,573.2,1.48,,,,18,
81,Polyethylene,Homopolymer,Toluene,C7H8,,15000,,,,,,,,,11,413,41.74,,,,88,2.91
81,Polyethylene,Homopolymer,Toluene,C7H8,,15000,,,,,,,,,11,443,22.206,,,,88,2.93
81,Polyethylene,Homopolymer,Toluene,C7H8,,,,82000,,,,,,,13,393.2,50.91,,,,47,3.88
81,Polyethylene,Homopolymer,Toluene,C7H8,,,,82000,,,,,,,13,418.3,27.46,,,,47,3.94
81,Polyethylene,Homopolymer,Toluene,C7H8,,16600,,82300,,,,,,,10,397.2,46.6,,,,18,3.82
81,Polyethylene,Homopolymer,Toluene,C7H8,,16600,,82300,,,,,,,10,423.2,25.9,,,,18,3.75
81,Polyethylene,Homopolymer,Toluene,C7H8,,16600,,82300,,,,,,,10,473.2,10.8,,,,18,3.56
81,Polyethylene,Homopolymer,Toluene,C7H8,,16600,,82300,,,,,,,10,523.2,5.35,,,,18,3.6
81,Polyethylene,Homopolymer,Toluene,C7H8,,16600,,82300,,,,,,,10,573.2,3.24,,,,18,3.57
81,Polyethylene,Homopolymer,Toluene,C7H8,,,,105000,,,,,,,14,418.6,25.89,,,,47,4.15
81,Polyethylene,Homopolymer,Toluene,C7H8,,,,105000,,,,,,,14,425.5,22.2,,,,47,4.17
81,Polyethylene,Homopolymer,Toluene,C7H8,,,,,,,,,,,12,323.2,169.47,,,,65,12
82,Polyethylene,Homopolymer,Toluene,C7H8,,,,,,,,,,,12,348.2,81.46,,,,65,9.48
82,Polyethylene,Homopolymer,Toluene,C7H8,,,,,,,,,,,12,373.2,50.92,,,,65,6.75
82,Polyethylene,Homopolymer,Toluene,C7H8,,,,,,,,,,,12,398.2,40.17,,,,65,4.32
82,Polyethylene,Homopolymer,Toluene,C7H8,,,,,,,,,,,12,423.2,22.18,,,,65,4.38
82,Polyethylene,Homopolymer,Toluene,C7H8,,,,,,,,,,,12,448.2,12.94,,,,65,4.57
82,Polyethylene,Homopolymer,Benzyl alcohol,C7H8O,,15000,,,,,,,,,11,433,85.02,,,,88,9.71
82,Polyethylene,Homopolymer,Benzyl alcohol,C7H8O,,15000,,,,,,,,,11,463,51.64,,,,88,6.17
82,Polyethylene,Homopolymer,Heptane,C7H16,,,,,,,,,,,12,323.2,79.08,,,,65,15.5
82,Polyethylene,Homopolymer,Heptane,C7H16,,,,,,,,,,,12,348.2,37.77,,,,65,12.9
82,Polyethylene,Homopolymer,Heptane,C7H16,,,,,,,,,,,12,373.2,26.73,,,,65,8.5
82,Polyethylene,Homopolymer,Heptane,C7H16,,,,,,,,,,,12,398.2,21.69,,,,65,5.52
82,Polyethylene,Homopolymer,Heptane,C7H16,,,,,,,,,,,12,423.2,12.27,,,,65,5.68
82,Polyethylene,Homopolymer,"Hexane, 3-methyl",C7H16,,,,82000,,,,,,,13,393.2,23.18,,,,47,4.91
82,Polyethylene,Homopolymer,"Hexane, 3-methyl",C7H16,,,,82000,,,,,,,13,418.3,13.18,,,,47,5.04
82,Polyethylene,Homopolymer,"Hexane, 3-methyl",C7H16,,,,105000,,,,,,,14,418.6,12.06,,,,47,5.48
82,Polyethylene,Homopolymer,"Hexane, 3-methyl",C7H16,,,,105000,,,,,,,14,425.8,10.08,,,,47,5.71
82,Polyethylene,Homopolymer,"Benzene, 1,3-dimethyl",C8H10,,,,82000,,,,,,,13,393.2,101.8,,,,47,3.69
82,Polyethylene,Homopolymer,"Benzene, 1,3-dimethyl",C8H10,,,,82000,,,,,,,13,418.3,50.65,,,,47,3.76
82,Polyethylene,Homopolymer,"Benzene, 1,3-dimethyl",C8H10,,,,105000,,,,,,,14,418.6,48.18,,,,47,3.92
82,Polyethylene,Homopolymer,"Benzene, 1,3-dimethyl",C8H10,,,,105000,,,,,,,14,425.5,40.63,,,,47,3.92
83,Polyethylene,Homopolymer,"Benzene, 1,4-dimethyl",C8H10,,,,82000,,,,,,,13,393.2,100.4,,,,47,3.66
83,Polyethylene,Homopolymer,"Benzene, 1,4-dimethyl",C8H10,,,,82000,,,,,,,13,418.3,50.08,,,,47,3.73
83,Polyethylene,Homopolymer,"Benzene, 1,4-dimethyl",C8H10,,,,105000,,,,,,,14,418.6,47.84,,,,47,3.87
83,Polyethylene,Homopolymer,"Benzene, 1,4-dimethyl",C8H10,,,,105000,,,,,,,14,425.5,40.24,,,,47,3.89
83,Polyethylene,Homopolymer,"Benzene, 1,4-dimethyl",C8H10,,,,,,,,,,,12,323.2,481.42,,,,65,
83,Polyethylene,Homopolymer,"Benzene, 1,4-dimethyl",C8H10,,,,,,,,,,,12,348.2,188.26,,,,65,8.97
83,Polyethylene,Homopolymer,"Benzene, 1,4-dimethyl",C8H10,,,,,,,,,,,12,373.2,112.99,,,,65,6.05
83,Polyethylene,Homopolymer,"Benzene, 1,4-dimethyl",C8H10,,,,,,,,,,,12,398.2,74.37,,,,65,4.28
83,Polyethylene,Homopolymer,"Benzene, 1,4-dimethyl",C8H10,,,,,,,,,,,12,423.2,38.56,,,,65,4.29
83,Polyethylene,Homopolymer,"Benzene, 1,4-dimethyl",C8H10,,,,,,,,,,,12,448.2,21.5,,,,65,4.38
83,Polyethylene,Homopolymer,"Benzene, ethyl",C8H10,,,,82000,,,,,,,13,393.2,89.9,,,,47,3.83
83,Polyethylene,Homopolymer,"Benzene, ethyl",C8H10,,,,82000,,,,,,,13,418.3,45.49,,,,47,3.88
83,Polyethylene,Homopolymer,"Benzene, ethyl",C8H10,,,,105000,,,,,,,14,418.6,43.54,,,,47,4.02
83,Polyethylene,Homopolymer,"Benzene, ethyl",C8H10,,,,105000,,,,,,,14,425.5,36.65,,,,47,4.05
83,Polyethylene,Homopolymer,1-Octene,C8H16,,,,,,,,,,,8,408.2,,,4.72,C,53,
83,Polyethylene,Homopolymer,1-Octene,C8H16,,,,,,,,,,,12,323.2,175.38,,,,65,14.4
83,Polyethylene,Homopolymer,1-Octene,C8H16,,,,,,,,,,,12,348.2,76.57,,,,65,11.9
83,Polyethylene,Homopolymer,1-Octene,C8H16,,,,,,,,,,,12,373.2,49.08,,,,65,7.97
83,Polyethylene,Homopolymer,1-Octene,C8H16,,,,,,,,,,,12,398.2,35.7,,,,65,5.37
83,Polyethylene,Homopolymer,1-Octene,C8H16,,,,,,,,,,,12,423.2,19.24,,,,65,5.46
83,Polyethylene,Homopolymer,1-Octene,C8H16,,,,,,,,,,,12,448.2,10.24,,,,65,6.15
83,Polyethylene,Homopolymer,"Heptane, 2-methyl",C8H18,,,,82000,,,,,,,13,393.2,40.32,,,,47,4.82
83,Polyethylene,Homopolymer,"Heptane, 2-methyl",C8H18,,,,82000,,,,,,,13,418.2,21.6,,,,47,4.88
84,Polyethylene,Homopolymer,"Heptane, 2-methyl",C8H18,,,,105000,,,,,,,14,418.6,20.13,,,,47,5.2
84,Polyethylene,Homopolymer,"Heptane, 2-methyl",C8H18,,,,105000,,,,,,,14,425.8,17.16,,,,47,5.21
84,Polyethylene,Homopolymer,"Heptane, 3-methyl",C8H18,,,,82000,,,,,,,13,393.2,43.09,,,,47,4.7
84,Polyethylene,Homopolymer,"Heptane, 3-methyl",C8H18,,,,82000,,,,,,,13,418.3,23.07,,,,47,4.74
84,Polyethylene,Homopolymer,"Heptane, 3-methyl",C8H18,,,,105000,,,,,,,14,418.6,21.37,,,,47,5.08
84,Polyethylene,Homopolymer,"Heptane, 3-methyl",C8H18,,,,105000,,,,,,,14,425.8,18.32,,,,47,5.05
84,Polyethylene,Homopolymer,"Hexane, 2,4-dimethyl",C8H18,,,,82000,,,,,,,13,393.2,32.38,,,,47,4.87
84,Polyethylene,Homopolymer,"Hexane, 2,4-dimethyl",C8H18,,,,82000,,,,,,,13,418.3,18.02,,,,47,4.89
84,Polyethylene,Homopolymer,"Hexane, 2,4-dimethyl",C8H18,,,,105000,,,,,,,14,418.6,16.78,,,,47,5.22
84,Polyethylene,Homopolymer,"Hexane, 2,4-dimethyl",C8H18,,,,105000,,,,,,,14,425.8,14.84,,,,47,5.08
84,Polyethylene,Homopolymer,"Hexane, 2,5-dimethyl",C8H18,,,,82000,,,,,,,13,393.2,31.17,,,,47,5.01
84,Polyethylene,Homopolymer,"Hexane, 2,5-dimethyl",C8H18,,,,82000,,,,,,,13,418.3,17.14,,,,47,5.09
84,Polyethylene,Homopolymer,"Hexane, 2,5-dimethyl",C8H18,,,,105000,,,,,,,14,418.6,15.88,,,,47,5.46
84,Polyethylene,Homopolymer,"Hexane, 2,5-dimethyl",C8H18,,,,105000,,,,,,,14,425.8,14.25,,,,47,5.24
84,Polyethylene,Homopolymer,"Hexane, 3,4-dimethyl",C8H18,,,,82000,,,,,,,13,393.2,45.28,,,,47,4.31
84,Polyethylene,Homopolymer,"Hexane, 3,4-dimethyl",C8H18,,,,82000,,,,,,,13,418.3,24.25,,,,47,4.4
84,Polyethylene,Homopolymer,"Hexane, 3,4-dimethyl",C8H18,,,,105000,,,,,,,14,418.6,22.53,,,,47,4.7
84,Polyethylene,Homopolymer,"Hexane, 3,4-dimethyl",C8H18,,,,105000,,,,,,,14,425.8,19.63,,,,47,4.62
84,Polyethylene,Homopolymer,Octane,C8H18,,15000,,,,,,,,,11,413,41.65,,,,88,3.46
85,Polyethylene,Homopolymer,Octane,C8H18,,15000,,,,,,,,,11,443,18.857,,,,88,3.92
85,Polyethylene,Homopolymer,Octane,C8H18,,,,82000,,,,,,,13,393.2,51.48,,,,47,4.71
85,Polyethylene,Homopolymer,Octane,C8H18,,,,82000,,,,,,,13,418.3,26.84,,,,47,4.73
85,Polyethylene,Homopolymer,Octane,C8H18,,16600,,82300,,,,,,,10,397.2,47.9,,,,18,4.53
85,Polyethylene,Homopolymer,Octane,C8H18,,16600,,82300,,,,,,,10,423.2,24.9,,,,18,4.55
85,Polyethylene,Homopolymer,Octane,C8H18,,16600,,82300,,,,,,,10,473.2,9.57,,,,18,4.45
85,Polyethylene,Homopolymer,Octane,C8H18,,16600,,82300,,,,,,,10,523.2,4.57,,,,18,4.62
85,Polyethylene,Homopolymer,Octane,C8H18,,16600,,82300,,,,,,,10,573.2,2.7,,,,18,
85,Polyethylene,Homopolymer,Octane,C8H18,,,,105000,,,,,,,14,418.6,25.1,,,,47,5.02
85,Polyethylene,Homopolymer,Octane,C8H18,,,,105000,,,,,,,14,425.5,21.62,,,,47,4.97
85,Polyethylene,Homopolymer,Octane,C8H18,,,,,,,,,,,12,323.2,207.47,,,,65,14.5
85,Polyethylene,Homopolymer,Octane,C8H18,,,,,,,,,,,12,348.2,87.73,,,,65,12.1
85,Polyethylene,Homopolymer,Octane,C8H18,,,,,,,,,,,12,373.2,54.91,,,,65,8.04
85,Polyethylene,Homopolymer,Octane,C8H18,,,,,,,,,,,12,398.2,39.45,,,,65,5.35
85,Polyethylene,Homopolymer,Octane,C8H18,,,,,,,,,,,12,423.2,21.96,,,,65,5.15
85,Polyethylene,Homopolymer,Octane,C8H18,,,,,,,,,,,12,448.2,12.55,,,,65,5.31
85,Polyethylene,Homopolymer,"Pentane, 2,2,4-trimethyl",C8H18,,,,82000,,,,,,,13,393.2,24.98,,,,47,4.92
85,Polyethylene,Homopolymer,"Pentane, 2,2,4-trimethyl",C8H18,,,,82000,,,,,,,13,418.3,14.36,,,,47,4.97
85,Polyethylene,Homopolymer,"Pentane, 2,2,4-trimethyl",C8H18,,,,105000,,,,,,,14,418.6,13.28,,,,47,5.34
85,Polyethylene,Homopolymer,"Pentane, 2,2,4-trimethyl",C8H18,,,,105000,,,,,,,14,425.8,11.75,,,,47,5.25
85,Polyethylene,Homopolymer,"Benzene, isopropyl",C9H12,,,,,,,,,,,12,323.2,626.61,,,,65,
85,Polyethylene,Homopolymer,"Benzene, isopropyl",C9H12,,,,,,,,,,,12,348.2,246.15,,,,65,
85,Polyethylene,Homopolymer,"Benzene, isopropyl",C9H12,,,,,,,,,,,12,373.2,142.37,,,,65,
85,Polyethylene,Homopolymer,"Benzene, isopropyl",C9H12,,,,,,,,,,,12,398.2,94.99,,,,65,
85,Polyethylene,Homopolymer,"Benzene, isopropyl",C9H12,,,,,,,,,,,12,423.2,49.38,,,,65,
86,Polyethylene,Homopolymer,"Benzene, isopropyl",C9H12,,,,,,,,,,,12,448.2,25.11,,,,65,
86,Polyethylene,Homopolymer,"Benzene, 1,3,5-trimethyl",C9H12,,,,82000,,,,,,,13,393.2,200.9,,,,47,3.51
86,Polyethylene,Homopolymer,"Benzene, 1,3,5-trimethyl",C9H12,,,,82000,,,,,,,13,418.3,92.3,,,,47,3.56
86,Polyethylene,Homopolymer,"Benzene, 1,3,5-trimethyl",C9H12,,,,105000,,,,,,,14,418.6,88.17,,,,47,3.7
86,Polyethylene,Homopolymer,"Benzene, 1,3,5-trimethyl",C9H12,,,,105000,,,,,,,14,426.5,72,,,,47,3.65
86,Polyethylene,Homopolymer,1-Nonene,C9H18,,,,,,,,,,,12,323.2,446.3,,,,65,14
86,Polyethylene,Homopolymer,1-Nonene,C9H18,,,,,,,,,,,12,348.2,174.77,,,,65,11.4
86,Polyethylene,Homopolymer,1-Nonene,C9H18,,,,,,,,,,,12,373.2,99.4,,,,65,7.7
86,Polyethylene,Homopolymer,1-Nonene,C9H18,,,,,,,,,,,12,398.2,67.45,,,,65,5.1
86,Polyethylene,Homopolymer,1-Nonene,C9H18,,,,,,,,,,,12,423.2,33.47,,,,65,5.22
86,Polyethylene,Homopolymer,1-Nonene,C9H18,,,,,,,,,,,12,448.2,17.81,,,,65,5.51
86,Polyethylene,Homopolymer,"Hexane, 2,2,4-trimethyl",C9H20,,,,82000,,,,,,,13,393.2,49.44,,,,47,
86,Polyethylene,Homopolymer,"Hexane, 2,2,4-trimethyl",C9H20,,,,82000,,,,,,,13,418.3,26.67,,,,47,
86,Polyethylene,Homopolymer,"Hexane, 2,2,4-trimethyl",C9H20,,,,105000,,,,,,,14,418.6,24.43,,,,47,
86,Polyethylene,Homopolymer,"Hexane, 2,2,4-trimethyl",C9H20,,,,105000,,,,,,,14,425.8,21.13,,,,47,
86,Polyethylene,Homopolymer,Nonane,C9H20,,,,82000,,,,,,,13,393.2,99.6,,,,47,4.45
86,Polyethylene,Homopolymer,Nonane,C9H20,,,,82000,,,,,,,13,418.3,47.43,,,,47,4.52
86,Polyethylene,Homopolymer,Nonane,C9H20,,,,105000,,,,,,,14,418.6,44.24,,,,47,4.81
86,Polyethylene,Homopolymer,Nonane,C9H20,,,,105000,,,,,,,14,425.8,37.26,,,,47,4.74
86,Polyethylene,Homopolymer,Nonane,C9H20,,,,,,,,,,,8,408.2,,,4.55,C,53,
86,Polyethylene,Homopolymer,Nonane,C9H20,,,,,,,,,,,12,323.2,542.19,,,,65,13.6
87,Polyethylene,Homopolymer,Nonane,C9H20,,,,,,,,,,,12,348.2,198,,,,65,11.6
87,Polyethylene,Homopolymer,Nonane,C9H20,,,,,,,,,,,12,373.2,112.21,,,,65,7.72
87,Polyethylene,Homopolymer,Nonane,C9H20,,,,,,,,,,,12,398.2,74.04,,,,65,5.13
87,Polyethylene,Homopolymer,Nonane,C9H20,,,,,,,,,,,12,423.2,37.73,,,,65,5
87,Polyethylene,Homopolymer,Nonane,C9H20,,,,,,,,,,,12,448.2,19.17,,,,65,5.42
87,Polyethylene,Homopolymer,Tetralin,C10H12,,,,82000,,,,,,,13,393.2,700.7,,,,47,3.27
87,Polyethylene,Homopolymer,Tetralin,C10H12,,,,82000,,,,,,,13,418.3,294.6,,,,47,3.24
87,Polyethylene,Homopolymer,Tetralin,C10H12,,,,105000,,,,,,,14,418.6,279.6,,,,47,3.38
87,Polyethylene,Homopolymer,Tetralin,C10H12,,,,105000,,,,,,,14,426.5,222.3,,,,47,3.32
87,Polyethylene,Homopolymer,"Benzene, butyl",C10H14,,,,,,,,,,,12,323.2,2172.69,,,,65,
87,Polyethylene,Homopolymer,"Benzene, butyl",C10H14,,,,,,,,,,,12,348.2,729.39,,,,65,9.38
87,Polyethylene,Homopolymer,"Benzene, butyl",C10H14,,,,,,,,,,,12,373.2,380.05,,,,65,6.02
87,Polyethylene,Homopolymer,"Benzene, butyl",C10H14,,,,,,,,,,,12,398.2,221.75,,,,65,4.1
87,Polyethylene,Homopolymer,"Benzene, butyl",C10H14,,,,,,,,,,,12,423.2,100.61,,,,65,4.13
87,Polyethylene,Homopolymer,"Benzene, butyl",C10H14,,,,,,,,,,,12,448.2,49.15,,,,65,4.35
87,Polyethylene,Homopolymer,Decalin (cis),C10H18,,,,82000,,,,,,,13,393.2,540.1,,,,47,2.61
87,Polyethylene,Homopolymer,Decalin (cis),C10H18,,,,82000,,,,,,,13,418.2,235.8,,,,47,2.67
87,Polyethylene,Homopolymer,Decalin (cis),C10H18,,,,105000,,,,,,,14,418.6,222.2,,,,47,2.81
87,Polyethylene,Homopolymer,Decalin (cis),C10H18,,,,105000,,,,,,,14,426.5,178.8,,,,47,2.78
87,Polyethylene,Homopolymer,Decalin (trans),C10H18,,,,82000,,,,,,,13,393.2,408.4,,,,47,2.58
87,Polyethylene,Homopolymer,Decalin (trans),C10H18,,,,82000,,,,,,,13,418.3,185.1,,,,47,2.64
88,Polyethylene,Homopolymer,Decalin (trans),C10H18,,,,105000,,,,,,,14,418.6,173.7,,,,47,2.79
88,Polyethylene,Homopolymer,Decalin (trans),C10H18,,,,105000,,,,,,,14,426.5,140.6,,,,47,2.77
88,Polyethylene,Homopolymer,Decane,C10H22,,,,82000,,,,,,,13,393.2,190,,,,47,4.32
88,Polyethylene,Homopolymer,Decane,C10H22,,,,82000,,,,,,,13,418.3,84.37,,,,47,4.33
88,Polyethylene,Homopolymer,Decane,C10H22,,7400,,92200,,,,,,,15,418.6,55.8,,,,30,6.49
88,Polyethylene,Homopolymer,Decane,C10H22,,7400,,92200,,,,,,,15,426.5,43.94,,,,30,6.56
88,Polyethylene,Homopolymer,Decane,C10H22,,,,105000,,,,,,,14,418.6,78.9,,,,47,4.59
88,Polyethylene,Homopolymer,Decane,C10H22,,,,105000,,,,,,,14,426.5,63.43,,,,47,4.54
88,Polyethylene,Homopolymer,Decane,C10H22,,,,,,,,,,,8,408.2,,,4.46,C,53,
88,Polyethylene,Homopolymer,Decane,C10H22,,,,,,,,,,,12,323.2,1434.85,,,,65,12.7
88,Polyethylene,Homopolymer,Decane,C10H22,,,,,,,,,,,12,348.2,452.9,,,,65,11.2
88,Polyethylene,Homopolymer,Decane,C10H22,,,,,,,,,,,12,373.2,233.71,,,,65,7.38
88,Polyethylene,Homopolymer,Decane,C10H22,,,,,,,,,,,12,398.2,139.22,,,,65,4.96
88,Polyethylene,Homopolymer,Decane,C10H22,,,,,,,,,,,12,423.2,63.97,,,,65,4.95
88,Polyethylene,Homopolymer,Decane,C10H22,,,,,,,,,,,12,448.2,31.26,,,,65,5.19
88,Polyethylene,Homopolymer,Dodecane,C12H26,,,,82000,,,,,,,13,393.2,684.4,,,,47,4.02
88,Polyethylene,Homopolymer,Dodecane,C12H26,,,,82000,,,,,,,13,418.3,257.5,,,,47,4.11
88,Polyethylene,Homopolymer,Dodecane,C12H26,,7400,,92200,,,,,,,15,418.6,172.2,,,,30,6.07
88,Polyethylene,Homopolymer,Dodecane,C12H26,,7400,,92200,,,,,,,15,426.5,130,,,,30,6.14
88,Polyethylene,Homopolymer,Dodecane,C12H26,,,,105000,,,,,,,14,418.6,242.5,,,,47,4.31
88,Polyethylene,Homopolymer,Dodecane,C12H26,,,,105000,,,,,,,14,426.5,187.7,,,,47,4.25
88,Polyethylene,Homopolymer,Sulfurdioxide,SO2,,,,,,,,,,,9,398.2,1.3,,,,15,8.46
88,Polyethylene,Homopolymer,Sulfurdioxide,SO2,,,,,,,,,,,9,423.2,1.06,,,,15,7.85
89,Polyethylene,Homopolymer,Sulfurdioxide,SO2,,,,,,,,,,,9,448.2,0.906,,,,15,
89,Polyethylene,Homopolymer,Sulfurdioxide,SO2,,,,,,,,,,,9,473.2,0.781,,,,15,
89,Polyethylene,Homopolymer,Sulfurdioxide,SO2,,,,,,,,,,,9,498.2,0.687,,,,15,
89,Polyethylene,Homopolymer,Sulfurdioxide,SO2,,,,,,,,,,,9,523.2,0.621,,,,15,
90,Poly(ethylene adipate),Homopolymer,"Methane, tetrachloro",CCl4,,,,2600,,,,,,,16,393.2,9.5,,,,37,5.37
90,Poly(ethylene adipate),Homopolymer,"Methane, trichloro",CHCl3,,,,2600,,,,,,,16,393.2,15.3,,,,37,2.77
90,Poly(ethylene adipate),Homopolymer,"Methane, dichloro",CH2Cl2,,,,2600,,,,,,,16,393.2,9.7,,,,37,3.45
90,Poly(ethylene adipate),Homopolymer,2-Propanone,C3H6O,,,,2600,,,,,,,16,393.2,9.2,,,,37,8.1
90,Poly(ethylene adipate),Homopolymer,2-Butanone,C4H8O,,,,2600,,,,,,,16,393.2,14.4,,,,37,7.62
90,Poly(ethylene adipate),Homopolymer,"Acetic acid, ethyl ester",C4H8O2,,,,2600,,,,,,,16,393.2,11.7,,,,37,7.08
90,Poly(ethylene adipate),Homopolymer,Pentane,C5H12,,,,2600,,,,,,,16,393.2,1.4,,,,37,30.5
90,Poly(ethylene adipate),Homopolymer,Benzene,C6H6,,,,2600,,,,,,,16,393.2,14.9,,,,37,7.03
90,Poly(ethylene adipate),Homopolymer,Hexane,C6H14,,,,2600,,,,,,,16,393.2,1.9,,,,37,40.2
90,Poly(ethylene adipate),Homopolymer,Heptane,C7H16,,,,2600,,,,,,,16,393.2,3.1,,,,37,43.5
91,"Polyethylene, low-density",Homopolymer,Benzene,C6H6,,35000,,235000,,,,,,,86,383.2,,,4.39,C,7,
91,"Polyethylene, low-density",Homopolymer,Benzene,C6H6,,35000,,235000,,,,,,,86,398.2,,,4.32,C,7,
91,"Polyethylene, low-density",Homopolymer,Benzene,C6H6,,35000,,235000,,,,,,,86,423.2,,,4.25,C,7,
91,"Polyethylene, low-density",Homopolymer,Benzene,C6H6,,35000,,235000,,,,,,,86,448.2,,,4.27,C,7,
91,"Polyethylene, low-density",Homopolymer,Benzene,C6H6,,35000,,235000,,,,,,,86,473.2,,,4.13,C,7,
91,"Polyethylene, low-density",Homopolymer,Cyclohexane,C6H12,,35000,,235000,,,,,,,86,383.2,,,3.88,C,7,
91,"Polyethylene, low-density",Homopolymer,Cyclohexane,C6H12,,35000,,235000,,,,,,,86,398.2,,,3.86,C,7,
91,"Polyethylene, low-density",Homopolymer,Cyclohexane,C6H12,,35000,,235000,,,,,,,86,423.2,,,3.95,C,7,
91,"Polyethylene, low-density",Homopolymer,Cyclohexane,C6H12,,35000,,235000,,,,,,,86,448.2,,,4.04,C,7,
91,"Polyethylene, low-density",Homopolymer,Cyclohexane,C6H12,,35000,,235000,,,,,,,86,473.2,,,4.04,C,7,
91,"Polyethylene, low-density",Homopolymer,Hexane,C6H14,,35000,,235000,,,,,,,86,383.2,,,5.65,C,7,
91,"Polyethylene, low-density",Homopolymer,Hexane,C6H14,,35000,,235000,,,,,,,86,398.2,,,5.73,C,7,
91,"Polyethylene, low-density",Homopolymer,Hexane,C6H14,,35000,,235000,,,,,,,86,423.2,,,5.91,C,7,
91,"Polyethylene, low-density",Homopolymer,Hexane,C6H14,,35000,,235000,,,,,,,86,448.2,,,5.97,C,7,
91,"Polyethylene, low-density",Homopolymer,Hexane,C6H14,,35000,,235000,,,,,,,86,473.2,,,6.1,C,7,
91,"Polyethylene, low-density",Homopolymer,Toluene,C7H8,,35000,,235000,,,,,,,86,383.2,,,3.95,C,7,
91,"Polyethylene, low-density",Homopolymer,Toluene,C7H8,,35000,,235000,,,,,,,86,398.2,,,3.94,C,7,
91,"Polyethylene, low-density",Homopolymer,Toluene,C7H8,,35000,,235000,,,,,,,86,423.2,,,3.94,C,7,
91,"Polyethylene, low-density",Homopolymer,Toluene,C7H8,,35000,,235000,,,,,,,86,448.2,,,3.91,C,7,
91,"Polyethylene, low-density",Homopolymer,Toluene,C7H8,,35000,,235000,,,,,,,86,473.2,,,3.87,C,7,
91,"Polyethylene, low-density",Homopolymer,Heptane,C7H16,,35000,,235000,,,,,,,86,383.2,,,5.08,C,7,
92,"Polyethylene, low-density",Homopolymer,Heptane,C7H16,,35000,,235000,,,,,,,86,398.2,,,5.1,C,7,
92,"Polyethylene, low-density",Homopolymer,Heptane,C7H16,,35000,,235000,,,,,,,86,423.2,,,5.26,C,7,
92,"Polyethylene, low-density",Homopolymer,Heptane,C7H16,,35000,,235000,,,,,,,86,448.2,,,5.37,C,7,
92,"Polyethylene, low-density",Homopolymer,Heptane,C7H16,,35000,,235000,,,,,,,86,473.2,,,5.4,C,7,
92,"Polyethylene, low-density",Homopolymer,"Benzene, 1,4-dimethyl",C8H10,,35000,,235000,,,,,,,86,383.2,,,3.73,C,7,
92,"Polyethylene, low-density",Homopolymer,"Benzene, 1,4-dimethyl",C8H10,,35000,,235000,,,,,,,86,398.2,,,3.71,C,7,
92,"Polyethylene, low-density",Homopolymer,"Benzene, 1,4-dimethyl",C8H10,,35000,,235000,,,,,,,86,423.2,,,3.76,C,7,
92,"Polyethylene, low-density",Homopolymer,"Benzene, 1,4-dimethyl",C8H10,,35000,,235000,,,,,,,86,448.2,,,3.75,C,7,
92,"Polyethylene, low-density",Homopolymer,"Benzene, 1,4-dimethyl",C8H10,,35000,,235000,,,,,,,86,473.2,,,3.71,C,7,
92,"Polyethylene, low-density",Homopolymer,Octane,C8H18,,35000,,235000,,,,,,,86,383.2,,,4.71,C,7,
92,"Polyethylene, low-density",Homopolymer,Octane,C8H18,,35000,,235000,,,,,,,86,398.2,,,4.74,C,7,
92,"Polyethylene, low-density",Homopolymer,Octane,C8H18,,35000,,235000,,,,,,,86,423.2,,,4.85,C,7,
92,"Polyethylene, low-density",Homopolymer,Octane,C8H18,,35000,,235000,,,,,,,86,448.2,,,4.93,C,7,
92,"Polyethylene, low-density",Homopolymer,Octane,C8H18,,35000,,235000,,,,,,,86,473.2,,,4.94,C,7,
92,"Polyethylene, low-density",Homopolymer,Decalin (trans),C10H18,,35000,,235000,,,,,,,86,383.2,,,2.67,C,7,
92,"Polyethylene, low-density",Homopolymer,Decalin (trans),C10H18,,35000,,235000,,,,,,,86,398.2,,,2.7,C,7,
92,"Polyethylene, low-density",Homopolymer,Decalin (trans),C10H18,,35000,,235000,,,,,,,86,423.2,,,2.77,C,7,
92,"Polyethylene, low-density",Homopolymer,Decalin (trans),C10H18,,35000,,235000,,,,,,,86,448.2,,,2.78,C,7,
92,"Polyethylene, low-density",Homopolymer,Decalin (trans),C10H18,,35000,,235000,,,,,,,86,473.2,,,2.75,C,7,
93,Poly(ethylene oxide),Homopolymer,"Methane, tetrachloro",CCl4,,1000,,,,,,,,,17,343.4,57,,,,96,3.25
93,Poly(ethylene oxide),Homopolymer,"Methane, tetrachloro",CCl4,,1000,,,,,,,,,17,352.4,43.3,,,,96,3.27
93,Poly(ethylene oxide),Homopolymer,"Methane, tetrachloro",CCl4,,,a,4000000,,,,,,,18,343.4,50.84,,,,55,3.64
93,Poly(ethylene oxide),Homopolymer,"Methane, tetrachloro",CCl4,,,a,4000000,,,,,,,18,348.4,41.92,,,,55,3.79
93,Poly(ethylene oxide),Homopolymer,"Methane, tetrachloro",CCl4,,,a,4000000,,,,,,,18,361.4,30.41,,,,55,3.62
93,Poly(ethylene oxide),Homopolymer,"Methane, tetrachloro",CCl4,,,a,4000000,,,,,,,18,375.1,21.21,,,,55,3.65
93,Poly(ethylene oxide),Homopolymer,"Methane, tetrachloro",CCl4,,,a,4000000,,,,,,,18,398.9,13.14,,,,55,3.44
93,Poly(ethylene oxide),Homopolymer,"Methane, tetrachloro",CCl4,,,a,4000000,,,,,,,18,423.7,7.49,,,,55,3.75
93,Poly(ethylene oxide),Homopolymer,"Methane, tetrachloro",CCl4,,,,,,4000000,,,,,19,323.2,89.5,,,,10,4.05
93,Poly(ethylene oxide),Homopolymer,"Methane, tetrachloro",CCl4,,,,,,4000000,,,,,19,348.2,43.5,,,,10,3.68
93,Poly(ethylene oxide),Homopolymer,"Methane, tetrachloro",CCl4,,,,,,4000000,,,,,19,361.2,38.2,,,,10,2.9
93,Poly(ethylene oxide),Homopolymer,"Methane, tetrachloro",CCl4,,,,,,4000000,,,,,19,374.8,26.5,,,,10,2.94
93,Poly(ethylene oxide),Homopolymer,"Methane, tetrachloro",CCl4,,,,,,4000000,,,,,19,398.2,13.8,,,,10,3.32
93,Poly(ethylene oxide),Homopolymer,"Methane, tetrachloro",CCl4,,,,,,4000000,,,,,19,423.2,5.2,,,,10,5.45
93,Poly(ethylene oxide),Homopolymer,"Methane, trichloro",CHCl3,,1000,,,,,,,,,17,343.4,147,,,,96,1
93,Poly(ethylene oxide),Homopolymer,"Methane, trichloro",CHCl3,,1000,,,,,,,,,17,352.4,105,,,,96,1.08
93,Poly(ethylene oxide),Homopolymer,"Methane, trichloro",CHCl3,,10700,,11450,,,,,,,,343.2,162.1,,,,71,0.913
93,Poly(ethylene oxide),Homopolymer,"Methane, trichloro",CHCl3,,10700,,11450,,,,,,,,373.2,57.43,,,,71,1.16
93,Poly(ethylene oxide),Homopolymer,"Methane, trichloro",CHCl3,,10700,,11450,,,,,,,,393.2,31.4,,,,71,1.35
93,Poly(ethylene oxide),Homopolymer,"Methane, trichloro",CHCl3,,,a,4000000,,,,,,,18,343.4,124.03,,,,55,1.19
93,Poly(ethylene oxide),Homopolymer,"Methane, trichloro",CHCl3,,,a,4000000,,,,,,,18,348.4,102.6,,,,55,1.24
93,Poly(ethylene oxide),Homopolymer,"Methane, trichloro",CHCl3,,,a,4000000,,,,,,,18,361.4,67.58,,,,55,1.32
93,Poly(ethylene oxide),Homopolymer,"Methane, trichloro",CHCl3,,,a,4000000,,,,,,,18,375.1,43.91,,,,55,1.45
93,Poly(ethylene oxide),Homopolymer,"Methane, trichloro",CHCl3,,,a,4000000,,,,,,,18,398.9,23.69,,,,55,1.59
93,Poly(ethylene oxide),Homopolymer,"Methane, trichloro",CHCl3,,,a,4000000,,,,,,,18,423.7,12.74,,,,55,1.87
93,Poly(ethylene oxide),Homopolymer,"Methane, trichloro",CHCl3,,,,,,4000000,,,,,19,323.2,261,,,,10,1.08
93,Poly(ethylene oxide),Homopolymer,"Methane, trichloro",CHCl3,,,,,,4000000,,,,,19,348.2,93.8,,,,10,1.36
94,Poly(ethylene oxide),Homopolymer,"Methane, trichloro",CHCl3,,,,,,4000000,,,,,19,361.2,68,,,,10,1.32
94,Poly(ethylene oxide),Homopolymer,"Methane, trichloro",CHCl3,,,,,,4000000,,,,,19,374.8,43.5,,,,10,1.47
94,Poly(ethylene oxide),Homopolymer,"Methane, trichloro",CHCl3,,,,,,4000000,,,,,19,398.2,21.5,,,,10,1.78
94,Poly(ethylene oxide),Homopolymer,"Methane, trichloro",CHCl3,,,,,,4000000,,,,,19,423.2,10.8,,,,10,2.22
94,Poly(ethylene oxide),Homopolymer,"Methane, dichloro",CH2Cl2,,670,,,,,,,,,20,340.5,,,1.46,C,93,
94,Poly(ethylene oxide),Homopolymer,"Methane, dichloro",CH2Cl2,,1400,,,,,,,,,21,340.5,,,1.33,C,93,
94,Poly(ethylene oxide),Homopolymer,"Methane, dichloro",CH2Cl2,,3400,,,,,,,,,22,340.5,,,1.23,C,93,
94,Poly(ethylene oxide),Homopolymer,"Methane, nitro",CH3NO2,,1000,,,,,,,,,17,343.4,384,,,,96,2.82
94,Poly(ethylene oxide),Homopolymer,"Methane, nitro",CH3NO2,,1000,,,,,,,,,17,352.4,264,,,,96,2.97
94,Poly(ethylene oxide),Homopolymer,Methanol,CH4O,,,,300000,,,,,,,,353.2,,,12.72,C,70,
94,Poly(ethylene oxide),Homopolymer,Methanol,CH4O,,,,300000,,,,,,,,373.2,,,12.02,C,70,
94,Poly(ethylene oxide),Homopolymer,Methanol,CH4O,,,,300000,,,,,,,,393.2,,,11.75,C,70,
94,Poly(ethylene oxide),Homopolymer,Methanol,CH4O,,,a,4000000,,,,,,,18,343.4,93.03,,,,55,6.27
94,Poly(ethylene oxide),Homopolymer,Methanol,CH4O,,,a,4000000,,,,,,,18,348.4,76.22,,,,55,6.38
94,Poly(ethylene oxide),Homopolymer,Methanol,CH4O,,,a,4000000,,,,,,,18,361.4,44.35,,,,55,7.02
94,Poly(ethylene oxide),Homopolymer,Methanol,CH4O,,,a,4000000,,,,,,,18,375.1,26.75,,,,55,7.58
94,Poly(ethylene oxide),Homopolymer,Methanol,CH4O,,,a,4000000,,,,,,,18,398.9,14.27,,,,55,7.36
94,Poly(ethylene oxide),Homopolymer,Methanol,CH4O,,,a,4000000,,,,,,,18,423.7,8.15,,,,55,7.18
94,Poly(ethylene oxide),Homopolymer,"Ethene, 1,1-dichloro",C2H2Cl2,,,,,,4000000,,,,,19,323.2,164,,,,10,0.818
94,Poly(ethylene oxide),Homopolymer,"Ethene, 1,1-dichloro",C2H2Cl2,,,,,,4000000,,,,,19,348.2,61.5,,,,10,1.13
94,Poly(ethylene oxide),Homopolymer,"Ethene, 1,1-dichloro",C2H2Cl2,,,,,,4000000,,,,,19,361.2,40,,,,10,1.29
95,Poly(ethylene oxide),Homopolymer,"Ethene, 1,1-dichloro",C2H2Cl2,,,,,,4000000,,,,,19,374.8,31,,,,10,1.25
95,Poly(ethylene oxide),Homopolymer,"Ethene, 1,1-dichloro",C2H2Cl2,,,,,,4000000,,,,,19,398.2,16.6,,,,10,1.51
95,Poly(ethylene oxide),Homopolymer,"Ethene, 1,1-dichloro",C2H2Cl2,,,,,,4000000,,,,,19,423.2,8.5,,,,10,1.97
95,Poly(ethylene oxide),Homopolymer,"Ethane, 1,1,1-trichloro",C2H3Cl3,,,,,,4000000,,,,,19,323.2,1400,,,,10,0.275
95,Poly(ethylene oxide),Homopolymer,"Ethane, 1,1,1-trichloro",C2H3Cl3,,,,,,4000000,,,,,19,348.2,561,,,,10,0.303
95,Poly(ethylene oxide),Homopolymer,"Ethane, 1,1,1-trichloro",C2H3Cl3,,,,,,4000000,,,,,19,361.2,343,,,,10,0.344
95,Poly(ethylene oxide),Homopolymer,"Ethane, 1,1,1-trichloro",C2H3Cl3,,,,,,4000000,,,,,19,374.8,242,,,,10,0.344
95,Poly(ethylene oxide),Homopolymer,"Ethane, 1,1,1-trichloro",C2H3Cl3,,,,,,4000000,,,,,19,398.2,111,,,,10,0.444
95,Poly(ethylene oxide),Homopolymer,"Ethane, 1,1,1-trichloro",C2H3Cl3,,,,,,4000000,,,,,19,423.2,38,,,,10,0.808
95,Poly(ethylene oxide),Homopolymer,"Ethane, 1,1,2-trichloro",C2H3Cl3,,,a,4000000,,,,,,,18,343.4,643.16,,,,55,1.14
95,Poly(ethylene oxide),Homopolymer,"Ethane, 1,1,2-trichloro",C2H3Cl3,,,a,4000000,,,,,,,18,348.4,523.57,,,,55,1.16
95,Poly(ethylene oxide),Homopolymer,"Ethane, 1,1,2-trichloro",C2H3Cl3,,,a,4000000,,,,,,,18,361.4,316.54,,,,55,1.22
95,Poly(ethylene oxide),Homopolymer,"Ethane, 1,1,2-trichloro",C2H3Cl3,,,a,4000000,,,,,,,18,375.1,186.14,,,,55,1.34
95,Poly(ethylene oxide),Homopolymer,"Ethane, 1,1,2-trichloro",C2H3Cl3,,,a,4000000,,,,,,,18,398.9,88.64,,,,55,1.44
95,Poly(ethylene oxide),Homopolymer,"Ethane, 1,1,2-trichloro",C2H3Cl3,,,a,4000000,,,,,,,18,423.7,42,,,,55,1.66
95,Poly(ethylene oxide),Homopolymer,"Ethanol, 2,2,2-trifluoro",C2H3F3O,,10700,,11450,,,,,,,,343.2,,,1.74,C,71,
95,Poly(ethylene oxide),Homopolymer,"Ethanol, 2,2,2-trifluoro",C2H3F3O,,10700,,11450,,,,,,,,373.2,127.6,,,,71,
95,Poly(ethylene oxide),Homopolymer,"Acetic acid, nitrile",C2H3N,,10700,,11450,,,,,,,,343.2,149.3,,,,71,5.71
95,Poly(ethylene oxide),Homopolymer,"Acetic acid, nitrile",C2H3N,,10700,,11450,,,,,,,,373.2,56.3,,,,71,6.3
95,Poly(ethylene oxide),Homopolymer,"Acetic acid, nitrile",C2H3N,,10700,,11450,,,,,,,,393.2,31.9,,,,71,6.77
95,Poly(ethylene oxide),Homopolymer,"Acetic acid, nitrile",C2H3N,,,a,4000000,,,,,,,18,343.4,164.11,,,,55,5.16
96,Poly(ethylene oxide),Homopolymer,"Acetic acid, nitrile",C2H3N,,,a,4000000,,,,,,,18,348.4,135.75,,,,55,5.33
96,Poly(ethylene oxide),Homopolymer,"Acetic acid, nitrile",C2H3N,,,a,4000000,,,,,,,18,361.4,90.88,,,,55,5.4
96,Poly(ethylene oxide),Homopolymer,"Acetic acid, nitrile",C2H3N,,,a,4000000,,,,,,,18,375.1,55.74,,,,55,6.06
96,Poly(ethylene oxide),Homopolymer,"Acetic acid, nitrile",C2H3N,,,a,4000000,,,,,,,18,398.9,31.48,,,,55,6.03
96,Poly(ethylene oxide),Homopolymer,"Acetic acid, nitrile",C2H3N,,,a,4000000,,,,,,,18,423.7,15.88,,,,55,7.14
96,Poly(ethylene oxide),Homopolymer,"Acetic acid, nitrile",C2H3N,,,,,,4000000,,,,,19,323.2,660,,,,10,2.58
96,Poly(ethylene oxide),Homopolymer,"Acetic acid, nitrile",C2H3N,,,,,,4000000,,,,,19,348.2,226,,,,10,3.22
96,Poly(ethylene oxide),Homopolymer,"Acetic acid, nitrile",C2H3N,,,,,,4000000,,,,,19,361.2,155,,,,10,3.18
96,Poly(ethylene oxide),Homopolymer,"Acetic acid, nitrile",C2H3N,,,,,,4000000,,,,,19,374.8,102,,,,10,3.34
96,Poly(ethylene oxide),Homopolymer,"Acetic acid, nitrile",C2H3N,,,,,,4000000,,,,,19,398.2,58,,,,10,3.32
96,Poly(ethylene oxide),Homopolymer,"Acetic acid, nitrile",C2H3N,,,,,,4000000,,,,,19,423.2,20.3,,,,10,5.64
96,Poly(ethylene oxide),Homopolymer,"Ethane, 1,2-dichloro",C2H4Cl2,,,a,4000000,,,,,,,18,343.4,189.85,,,,55,1.89
96,Poly(ethylene oxide),Homopolymer,"Ethane, 1,2-dichloro",C2H4Cl2,,,a,4000000,,,,,,,18,348.4,155.18,,,,55,1.96
96,Poly(ethylene oxide),Homopolymer,"Ethane, 1,2-dichloro",C2H4Cl2,,,a,4000000,,,,,,,18,361.4,101.43,,,,55,2
96,Poly(ethylene oxide),Homopolymer,"Ethane, 1,2-dichloro",C2H4Cl2,,,a,4000000,,,,,,,18,375.1,64.38,,,,55,2.14
96,Poly(ethylene oxide),Homopolymer,"Ethane, 1,2-dichloro",C2H4Cl2,,,a,4000000,,,,,,,18,398.9,33.83,,,,55,2.25
96,Poly(ethylene oxide),Homopolymer,"Ethane, 1,2-dichloro",C2H4Cl2,,,a,4000000,,,,,,,18,423.7,18.77,,,,55,2.37
96,Poly(ethylene oxide),Homopolymer,"Ethane, 1,2-dichloro",C2H4Cl2,,,,,,4000000,,,,,19,323.2,527,,,,10,1.42
96,Poly(ethylene oxide),Homopolymer,"Ethane, 1,2-dichloro",C2H4Cl2,,,,,,4000000,,,,,19,348.2,205,,,,10,1.49
96,Poly(ethylene oxide),Homopolymer,"Ethane, 1,2-dichloro",C2H4Cl2,,,,,,4000000,,,,,19,361.2,126,,,,10,1.62
96,Poly(ethylene oxide),Homopolymer,"Ethane, 1,2-dichloro",C2H4Cl2,,,,,,4000000,,,,,19,374.8,86.9,,,,10,1.6
96,Poly(ethylene oxide),Homopolymer,"Ethane, 1,2-dichloro",C2H4Cl2,,,,,,4000000,,,,,19,398.2,37.2,,,,10,2.08
96,Poly(ethylene oxide),Homopolymer,"Ethane, 1,2-dichloro",C2H4Cl2,,,,,,4000000,,,,,19,423.2,14,,,,10,3.21
96,Poly(ethylene oxide),Homopolymer,Ethanol,C2H6O,,200,,218,,,,,,,,348.2,153.2,,,,64,3.75
96,Poly(ethylene oxide),Homopolymer,Ethanol,C2H6O,,200,,218,,,,,,,,373.2,64.6,,,,64,3.6
97,Poly(ethylene oxide),Homopolymer,Ethanol,C2H6O,,200,,218,,,,,,,,398.2,31.1,,,,64,3.49
97,Poly(ethylene oxide),Homopolymer,Ethanol,C2H6O,,300,,327,,,,,,,,348.2,130.5,,,,64,4.4
97,Poly(ethylene oxide),Homopolymer,Ethanol,C2H6O,,300,,327,,,,,,,,373.2,56.1,,,,64,4.14
97,Poly(ethylene oxide),Homopolymer,Ethanol,C2H6O,,300,,327,,,,,,,,398.2,27,,,,64,4.02
97,Poly(ethylene oxide),Homopolymer,Ethanol,C2H6O,,400,,436,,,,,,,,348.2,113.7,,,,64,5.05
97,Poly(ethylene oxide),Homopolymer,Ethanol,C2H6O,,400,,436,,,,,,,,373.2,48.9,,,,64,4.75
97,Poly(ethylene oxide),Homopolymer,Ethanol,C2H6O,,400,,436,,,,,,,,398.2,23.4,,,,64,4.64
97,Poly(ethylene oxide),Homopolymer,Ethanol,C2H6O,,600,,654,,,,,,,,348.2,101.4,,,,64,5.67
97,Poly(ethylene oxide),Homopolymer,Ethanol,C2H6O,,600,,654,,,,,,,,373.2,42.6,,,,64,5.45
