Repository: edgarsmdn/Poly_GHGNN

# Poly_GHGNN
A modification of the GH-GNN model for polymer solutions

File: data/raw/IDACs_polymers.csv (part 6 of 12)
20,Polybutadiene,Homopolymer,"Methane, trichloro",CHCl3,,93000,,99000,,,,,,,,369.2,42.17,,,,45,1.74
20,Polybutadiene,Homopolymer,"Methane, dichloro",CH2Cl2,,22600,,23956,,,,,,,,353,26.322,,,,99,3.11
20,Polybutadiene,Homopolymer,"Methane, dichloro",CH2Cl2,,22600,,23956,,,,,,,,363,20.41,,,,99,3.13
20,Polybutadiene,Homopolymer,"Methane, dichloro",CH2Cl2,,22600,,23956,,,,,,,,373,16.354,,,,99,3.1
113,Poly(ethylene oxide),Homopolymer,Octane,C8H18,,10000,,,,,,,,,30,372.3,,,25.69,C,90,
113,Poly(ethylene oxide),Homopolymer,Octane,C8H18,,,,300000,,,,,,,,353.2,,,10.54,C,70,
113,Poly(ethylene oxide),Homopolymer,Octane,C8H18,,,,300000,,,,,,,,373.2,,,11.13,C,70,
113,Poly(ethylene oxide),Homopolymer,Octane,C8H18,,,,300000,,,,,,,,393.2,,,11.94,C,70,
114,Poly(ethylene oxide),Homopolymer,"Diethyleneglycol, diethyl ether",C8H18O3,,,,300000,,,,,,,,353.2,,,8.45,C,70,
114,Poly(ethylene oxide),Homopolymer,"Diethyleneglycol, diethyl ether",C8H18O3,,,,300000,,,,,,,,373.2,,,7.538,C,70,
114,Poly(ethylene oxide),Homopolymer,"Diethyleneglycol, diethyl ether",C8H18O3,,,,300000,,,,,,,,393.2,,,7.056,C,70,
114,Poly(ethylene oxide),Homopolymer,Nonane,C9H20,,1000,,,,,,,,,17,343.4,64.4,,,,96,44
114,Poly(ethylene oxide),Homopolymer,Nonane,C9H20,,1000,,,,,,,,,17,352.4,47.2,,,,96,40.9
114,Poly(ethylene oxide),Homopolymer,Nonane,C9H20,,4000,,,,,,,,,28,334.7,,,45.02,C,90,
114,Poly(ethylene oxide),Homopolymer,Nonane,C9H20,,4000,,,,,,,,,28,343.6,,,40.85,C,90,
114,Poly(ethylene oxide),Homopolymer,Nonane,C9H20,,4000,,,,,,,,,28,353.5,,,37.26,C,90,
114,Poly(ethylene oxide),Homopolymer,Nonane,C9H20,,4000,,,,,,,,,28,363.5,,,33.08,C,90,
114,Poly(ethylene oxide),Homopolymer,Nonane,C9H20,,7500,,,,,,,,,29,345,,,38.05,C,90,
114,Poly(ethylene oxide),Homopolymer,Nonane,C9H20,,7500,,,,,,,,,29,353.7,,,36.6,C,90,
114,Poly(ethylene oxide),Homopolymer,Nonane,C9H20,,7500,,,,,,,,,29,364.2,,,33.95,C,90,
114,Poly(ethylene oxide),Homopolymer,Nonane,C9H20,,7500,,,,,,,,,29,372.7,,,33.82,C,90,
114,Poly(ethylene oxide),Homopolymer,Nonane,C9H20,,10000,,,,,,,,,30,344.2,,,34.78,C,90,
114,Poly(ethylene oxide),Homopolymer,Nonane,C9H20,,10000,,,,,,,,,30,352.3,,,32.66,C,90,
114,Poly(ethylene oxide),Homopolymer,Nonane,C9H20,,10000,,,,,,,,,30,362.6,,,30.3,C,90,
114,Poly(ethylene oxide),Homopolymer,Nonane,C9H20,,10000,,,,,,,,,30,372.3,,,26.5,C,90,
114,Poly(ethylene oxide),Homopolymer,Decane,C10H22,,200,,218,,,,,,,,348.2,53.8,,,,64,94.2
114,Poly(ethylene oxide),Homopolymer,Decane,C10H22,,200,,218,,,,,,,,373.2,25.9,,,,64,66.6
114,Poly(ethylene oxide),Homopolymer,Decane,C10H22,,200,,218,,,,,,,,398.2,14,,,,64,49.4
114,Poly(ethylene oxide),Homopolymer,Decane,C10H22,,300,,327,,,,,,,,348.2,76.2,,,,64,66.5
114,Poly(ethylene oxide),Homopolymer,Decane,C10H22,,300,,327,,,,,,,,373.2,36.7,,,,64,47
114,Poly(ethylene oxide),Homopolymer,Decane,C10H22,,300,,327,,,,,,,,398.2,19.4,,,,64,35.6
114,Poly(ethylene oxide),Homopolymer,Decane,C10H22,,400,,436,,,,,,,,348.2,89.7,,,,64,56.5
114,Poly(ethylene oxide),Homopolymer,Decane,C10H22,,400,,436,,,,,,,,373.2,41.5,,,,64,41.6
115,Poly(ethylene oxide),Homopolymer,Decane,C10H22,,400,,436,,,,,,,,398.2,21.8,,,,64,31.7
115,Poly(ethylene oxide),Homopolymer,Decane,C10H22,,600,,654,,,,,,,,348.2,94.8,,,,64,53.5
115,Poly(ethylene oxide),Homopolymer,Decane,C10H22,,600,,654,,,,,,,,373.2,42.6,,,,64,40.5
115,Poly(ethylene oxide),Homopolymer,Decane,C10H22,,600,,654,,,,,,,,398.2,22.1,,,,64,31.3
115,Poly(ethylene oxide),Homopolymer,Decane,C10H22,,600,,,,,,,,,23,343.4,,,56.7,U,96,57
115,Poly(ethylene oxide),Homopolymer,Decane,C10H22,,1000,,1090,,,,,,,,348.2,112.8,,,,64,44.9
115,Poly(ethylene oxide),Homopolymer,Decane,C10H22,,1000,,1090,,,,,,,,373.2,51.6,,,,64,33.4
115,Poly(ethylene oxide),Homopolymer,Decane,C10H22,,1000,,1090,,,,,,,,398.2,23.8,,,,64,29
115,Poly(ethylene oxide),Homopolymer,Decane,C10H22,,1000,,,,,,,,,17,343.4,128,,,,96,49.8
115,Poly(ethylene oxide),Homopolymer,Decane,C10H22,,1000,,,,,,,,,17,352.4,90.5,,,,96,46.1
115,Poly(ethylene oxide),Homopolymer,Decane,C10H22,,2000,,2180,,,,,,,,348.2,115.8,,,,64,43.8
115,Poly(ethylene oxide),Homopolymer,Decane,C10H22,,2000,,2180,,,,,,,,373.2,53.2,,,,64,32.4
115,Poly(ethylene oxide),Homopolymer,Decane,C10H22,,2000,,2180,,,,,,,,398.2,26.7,,,,64,25.9
115,Poly(ethylene oxide),Homopolymer,Decane,C10H22,,2100,,,,,,,,,24,343.4,,,40.2,U,96,40.4
115,Poly(ethylene oxide),Homopolymer,Decane,C10H22,,3600,,,,,,,,,25,343.4,,,40.4,U,96,40.6
115,Poly(ethylene oxide),Homopolymer,Decane,C10H22,,4000,,,,,,,,,26,343.4,,,38.6,U,96,38.8
115,Poly(ethylene oxide),Homopolymer,Decane,C10H22,,10700,,11450,,,,,,,,343.2,134.6,,,,71,47.8
115,Poly(ethylene oxide),Homopolymer,Decane,C10H22,,10700,,11450,,,,,,,,373.2,50.6,,,,71,34.1
115,Poly(ethylene oxide),Homopolymer,Decane,C10H22,,10700,,11450,,,,,,,,393.2,28.62,,,,71,28.7
115,Poly(ethylene oxide),Homopolymer,Decane,C10H22,,10800,,,,,,,,,27,343.4,,,36.9,U,96,37.1
115,Poly(ethylene oxide),Homopolymer,Undecane,C11H24,,600,,,,,,,,,23,343.4,,,56.4,U,96,56.5
115,Poly(ethylene oxide),Homopolymer,Undecane,C11H24,,1000,,,,,,,,,17,343.4,252,,,,96,56
115,Poly(ethylene oxide),Homopolymer,Undecane,C11H24,,1000,,,,,,,,,17,352.4,173,,,,96,51
115,Poly(ethylene oxide),Homopolymer,Undecane,C11H24,,2100,,,,,,,,,24,343.4,,,38.5,U,96,38.6
115,Poly(ethylene oxide),Homopolymer,Undecane,C11H24,,3600,,,,,,,,,25,343.4,,,39.2,U,96,39.3
115,Poly(ethylene oxide),Homopolymer,Undecane,C11H24,,4000,,,,,,,,,26,343.4,,,37.5,U,96,37.6
115,Poly(ethylene oxide),Homopolymer,Undecane,C11H24,,10800,,,,,,,,,27,343.4,,,35.2,U,96,35.3
116,Poly(ethylene oxide),Homopolymer,Dodecane,C12H26,,200,,218,,,,,,,,348.2,187.5,,,,64,130
116,Poly(ethylene oxide),Homopolymer,Dodecane,C12H26,,200,,218,,,,,,,,373.2,77.9,,,,64,85.7
116,Poly(ethylene oxide),Homopolymer,Dodecane,C12H26,,200,,218,,,,,,,,398.2,37.4,,,,64,60.1
116,Poly(ethylene oxide),Homopolymer,Dodecane,C12H26,,300,,327,,,,,,,,348.2,298.3,,,,64,81.5
116,Poly(ethylene oxide),Homopolymer,Dodecane,C12H26,,300,,327,,,,,,,,373.2,130.7,,,,64,51.1
116,Poly(ethylene oxide),Homopolymer,Dodecane,C12H26,,300,,327,,,,,,,,398.2,59.5,,,,64,37.8
116,Poly(ethylene oxide),Homopolymer,Dodecane,C12H26,,400,,436,,,,,,,,348.2,361.9,,,,64,67.1
116,Poly(ethylene oxide),Homopolymer,Dodecane,C12H26,,400,,436,,,,,,,,373.2,139,,,,64,48
116,Poly(ethylene oxide),Homopolymer,Dodecane,C12H26,,400,,436,,,,,,,,398.2,62.3,,,,64,36.1
116,Poly(ethylene oxide),Homopolymer,Dodecane,C12H26,,600,,654,,,,,,,,348.2,367.3,,,,64,66.2
116,Poly(ethylene oxide),Homopolymer,Dodecane,C12H26,,600,,654,,,,,,,,373.2,138.6,,,,64,48.2
116,Poly(ethylene oxide),Homopolymer,Dodecane,C12H26,,600,,654,,,,,,,,398.2,62.3,,,,64,36.1
116,Poly(ethylene oxide),Homopolymer,Dodecane,C12H26,,600,,,,,,,,,23,343.4,,,76.6,U,96,76.7
116,Poly(ethylene oxide),Homopolymer,Dodecane,C12H26,,1000,,1090,,,,,,,,348.2,427.8,,,,64,56.8
116,Poly(ethylene oxide),Homopolymer,Dodecane,C12H26,,1000,,1090,,,,,,,,373.2,170.2,,,,64,39.2
116,Poly(ethylene oxide),Homopolymer,Dodecane,C12H26,,1000,,1090,,,,,,,,398.2,73.8,,,,64,30.5
116,Poly(ethylene oxide),Homopolymer,Dodecane,C12H26,,1000,,,,,,,,,17,343.4,499,,,,96,64.1
116,Poly(ethylene oxide),Homopolymer,Dodecane,C12H26,,1000,,,,,,,,,17,352.4,374,,,,96,51.5
116,Poly(ethylene oxide),Homopolymer,Dodecane,C12H26,,2000,,2180,,,,,,,,348.2,479.5,,,,64,50.7
116,Poly(ethylene oxide),Homopolymer,Dodecane,C12H26,,2000,,2180,,,,,,,,373.2,173,,,,64,38.6
116,Poly(ethylene oxide),Homopolymer,Dodecane,C12H26,,2000,,2180,,,,,,,,398.2,79.1,,,,64,28.4
116,Poly(ethylene oxide),Homopolymer,Dodecane,C12H26,,2100,,,,,,,,,24,343.4,,,51.8,U,96,51.9
116,Poly(ethylene oxide),Homopolymer,Dodecane,C12H26,,3600,,,,,,,,,25,343.4,,,52.4,U,96,52.5
116,Poly(ethylene oxide),Homopolymer,Dodecane,C12H26,,4000,,,,,,,,,26,343.4,,,47.8,U,96,47.9
116,Poly(ethylene oxide),Homopolymer,Dodecane,C12H26,,10700,,11450,,,,,,,,373.2,124.6,,,,71,53.6
116,Poly(ethylene oxide),Homopolymer,Dodecane,C12H26,,10700,,11450,,,,,,,,393.2,54.1,,,,71,50.9
116,Poly(ethylene oxide),Homopolymer,Dodecane,C12H26,,10800,,,,,,,,,27,343.4,,,47.8,U,96,47.9
117,Poly(ethylene oxide),Homopolymer,Water,H2O,a,400,,,,,,,,,,333.2,,,10.9,U,73,11
117,Poly(ethylene oxide),Homopolymer,Water,H2O,a,400,,,,,,,,,,343.2,,,12.1,U,73,
117,Poly(ethylene oxide),Homopolymer,Water,H2O,a,400,,,,,,,,,,348.2,,,12.7,U,73,
117,Poly(ethylene oxide),Homopolymer,Water,H2O,a,400,,,,,,,,,,353.2,,,13.2,U,73,
117,Poly(ethylene oxide),Homopolymer,Water,H2O,a,400,,,,,,,,,,358.2,,,14,U,73,
117,Poly(ethylene oxide),Homopolymer,Water,H2O,a,400,,,,,,,,,,363.2,,,14.2,U,73,
117,Poly(ethylene oxide),Homopolymer,Water,H2O,a,400,,,,,,,,,,368.2,,,14.5,U,73,
117,Poly(ethylene oxide),Homopolymer,Water,H2O,a,400,,,,,,,,,,373.2,,,14.8,U,73,
117,Poly(ethylene oxide),Homopolymer,Water,H2O,a,400,,,,,,,,,,378.2,,,15,U,73,
117,Poly(ethylene oxide),Homopolymer,Water,H2O,a,400,,,,,,,,,,383.2,,,15.2,U,73,
117,Poly(ethylene oxide),Homopolymer,Water,H2O,a,400,,,,,,,,,,393.2,,,16.1,U,73,
117,Poly(ethylene oxide),Homopolymer,Water,H2O,a,400,,,,,,,,,,403.2,,,16.9,U,73,
117,Poly(ethylene oxide),Homopolymer,Water,H2O,a,600,,,,,,,,,,328.2,,,11.1,U,73,11.1
117,Poly(ethylene oxide),Homopolymer,Water,H2O,a,600,,,,,,,,,,333.2,,,11.4,U,73,11.5
117,Poly(ethylene oxide),Homopolymer,Water,H2O,a,600,,,,,,,,,,343.2,,,13.2,U,73,
117,Poly(ethylene oxide),Homopolymer,Water,H2O,a,600,,,,,,,,,,348.2,,,14.2,U,73,
117,Poly(ethylene oxide),Homopolymer,Water,H2O,a,600,,,,,,,,,,353.2,,,15.2,U,73,
117,Poly(ethylene oxide),Homopolymer,Water,H2O,a,600,,,,,,,,,,358.2,,,16.5,U,73,
117,Poly(ethylene oxide),Homopolymer,Water,H2O,a,600,,,,,,,,,,363.2,,,17.8,U,73,
117,Poly(ethylene oxide),Homopolymer,Water,H2O,a,600,,,,,,,,,,368.2,,,18.9,U,73,
117,Poly(ethylene oxide),Homopolymer,Water,H2O,a,600,,,,,,,,,,373.2,,,19.6,U,73,
117,Poly(ethylene oxide),Homopolymer,Water,H2O,a,600,,,,,,,,,,378.2,,,20.2,U,73,
117,Poly(ethylene oxide),Homopolymer,Water,H2O,a,600,,,,,,,,,,383.2,,,20.7,U,73,
117,Poly(ethylene oxide),Homopolymer,Water,H2O,a,600,,,,,,,,,,393.2,,,21.6,U,73,
117,Poly(ethylene oxide),Homopolymer,Water,H2O,a,600,,,,,,,,,,403.2,,,22.8,U,73,
117,Poly(ethylene oxide),Homopolymer,Water,H2O,a,600,,,,,,,,,,413.2,,,23.6,U,73,
117,Poly(ethylene oxide),Homopolymer,Water,H2O,a,1000,,,,,,,,,,323.2,,,14,U,73,14.1
117,Poly(ethylene oxide),Homopolymer,Water,H2O,a,1000,,,,,,,,,,333.2,,,15.8,U,73,15.9
117,Poly(ethylene oxide),Homopolymer,Water,H2O,a,1000,,,,,,,,,,338.2,,,17.1,U,73,
118,Poly(ethylene oxide),Homopolymer,Water,H2O,a,1000,,,,,,,,,,343.2,,,18,U,73,
118,Poly(ethylene oxide),Homopolymer,Water,H2O,a,1000,,,,,,,,,,348.2,,,18.5,U,73,
118,Poly(ethylene oxide),Homopolymer,Water,H2O,a,1000,,,,,,,,,,353.2,,,19.4,U,73,
118,Poly(ethylene oxide),Homopolymer,Water,H2O,a,1000,,,,,,,,,,358.2,,,20.1,U,73,
118,Poly(ethylene oxide),Homopolymer,Water,H2O,a,1000,,,,,,,,,,363.2,,,20.8,U,73,
118,Poly(ethylene oxide),Homopolymer,Water,H2O,a,1000,,,,,,,,,,368.2,,,21.7,U,73,
118,Poly(ethylene oxide),Homopolymer,Water,H2O,a,1000,,,,,,,,,,373.2,,,23.4,U,73,
118,Poly(ethylene oxide),Homopolymer,Water,H2O,a,1000,,,,,,,,,,383.2,,,27,U,73,
118,Poly(ethylene oxide),Homopolymer,Water,H2O,a,1000,,,,,,,,,,393.2,,,29.8,U,73,
118,Poly(ethylene oxide),Homopolymer,Water,H2O,a,1000,,,,,,,,,,403.2,,,32.9,U,73,
118,Poly(ethylene oxide),Homopolymer,Water,H2O,a,1000,,,,,,,,,,413.2,,,36,U,73,
118,Poly(ethylene oxide),Homopolymer,Water,H2O,a,1500,,,,,,,,,,323.2,,,14.6,U,73,14.7
118,Poly(ethylene oxide),Homopolymer,Water,H2O,a,1500,,,,,,,,,,333.2,,,16.4,U,73,16.5
118,Poly(ethylene oxide),Homopolymer,Water,H2O,a,1500,,,,,,,,,,338.2,,,17.1,U,73,
118,Poly(ethylene oxide),Homopolymer,Water,H2O,a,1500,,,,,,,,,,343.2,,,18.5,U,73,
118,Poly(ethylene oxide),Homopolymer,Water,H2O,a,1500,,,,,,,,,,348.2,,,19.8,U,73,
118,Poly(ethylene oxide),Homopolymer,Water,H2O,a,1500,,,,,,,,,,353.2,,,20.7,U,73,
118,Poly(ethylene oxide),Homopolymer,Water,H2O,a,1500,,,,,,,,,,358.2,,,22.6,U,73,
118,Poly(ethylene oxide),Homopolymer,Water,H2O,a,1500,,,,,,,,,,363.2,,,24.4,U,73,
118,Poly(ethylene oxide),Homopolymer,Water,H2O,a,1500,,,,,,,,,,368.2,,,27,U,73,
118,Poly(ethylene oxide),Homopolymer,Water,H2O,a,1500,,,,,,,,,,373.2,,,29,U,73,
118,Poly(ethylene oxide),Homopolymer,Water,H2O,a,1500,,,,,,,,,,378.2,,,30.7,U,73,
118,Poly(ethylene oxide),Homopolymer,Water,H2O,a,1500,,,,,,,,,,383.2,,,32.5,U,73,
118,Poly(ethylene oxide),Homopolymer,Water,H2O,a,1500,,,,,,,,,,393.2,,,35.7,U,73,
118,Poly(ethylene oxide),Homopolymer,Water,H2O,a,1500,,,,,,,,,,403.2,,,38.2,U,73,
118,Poly(ethylene oxide),Homopolymer,Water,H2O,a,1500,,,,,,,,,,413.2,,,41.2,U,73,
118,Poly(ethylene oxide),Homopolymer,Water,H2O,a,7500,,,,,,,,,,353.2,,,17.9,U,73,
118,Poly(ethylene oxide),Homopolymer,Water,H2O,a,7500,,,,,,,,,,358.2,,,20,U,73,
118,Poly(ethylene oxide),Homopolymer,Water,H2O,a,7500,,,,,,,,,,363.2,,,21.6,U,73,
119,Poly(ethylene oxide),Homopolymer,Water,H2O,a,7500,,,,,,,,,,368.2,,,24.6,U,73,
119,Poly(ethylene oxide),Homopolymer,Water,H2O,a,7500,,,,,,,,,,373.2,,,27,U,73,
119,Poly(ethylene oxide),Homopolymer,Water,H2O,a,7500,,,,,,,,,,378.2,,,30.4,U,73,
119,Poly(ethylene oxide),Homopolymer,Water,H2O,a,7500,,,,,,,,,,383.2,,,33.7,U,73,
119,Poly(ethylene oxide),Homopolymer,Water,H2O,a,7500,,,,,,,,,,393.2,,,42.4,U,73,
119,Poly(ethylene oxide),Homopolymer,Water,H2O,a,7500,,,,,,,,,,403.2,,,51.6,U,73,
119,Poly(ethylene oxide),Homopolymer,Water,H2O,a,7500,,,,,,,,,,413.2,,,64.5,U,73,
119,Poly(ethylene oxide),Homopolymer,Water,H2O,,,a,4000000,,,,,,,18,343.4,283.93,,,,55,
119,Poly(ethylene oxide),Homopolymer,Water,H2O,,,a,4000000,,,,,,,18,348.4,219.66,,,,55,
119,Poly(ethylene oxide),Homopolymer,Water,H2O,,,a,4000000,,,,,,,18,361.4,131,,,,55,
119,Poly(ethylene oxide),Homopolymer,Water,H2O,,,a,4000000,,,,,,,18,375.1,67.86,,,,55,
119,Poly(ethylene oxide),Homopolymer,Water,H2O,,,a,4000000,,,,,,,18,398.9,31.49,,,,55,
119,Poly(ethylene oxide),Homopolymer,Water,H2O,,,a,4000000,,,,,,,18,423.7,15.74,,,,55,
120,Poly(ethylene succinate),Homopolymer,"Methane, tetrachloro",CCl4,,4100,,9100,,,,,,,31,393.2,5.6,,,,37,9.1
120,Poly(ethylene succinate),Homopolymer,"Methane, trichloro",CHCl3,,4100,,9100,,,,,,,31,393.2,11.5,,,,37,3.69
120,Poly(ethylene succinate),Homopolymer,"Methane, dichloro",CH2Cl2,,4100,,9100,,,,,,,31,393.2,7.8,,,,37,4.29
120,Poly(ethylene succinate),Homopolymer,2-Propanone,C3H6O,,4100,,9100,,,,,,,31,393.2,8,,,,37,9.31
120,Poly(ethylene succinate),Homopolymer,2-Butanone,C4H8O,,4100,,9100,,,,,,,31,393.2,11.2,,,,37,9.8
120,Poly(ethylene succinate),Homopolymer,"Acetic acid, ethyl ester",C4H8O2,,4100,,9100,,,,,,,31,393.2,9.2,,,,37,9.01
120,Poly(ethylene succinate),Homopolymer,Pentane,C5H12,,4100,,9100,,,,,,,31,393.2,0.5,,,,37,85.3
120,Poly(ethylene succinate),Homopolymer,Benzene,C6H6,,4100,,9100,,,,,,,31,393.2,11.1,,,,37,9.43
120,Poly(ethylene succinate),Homopolymer,Hexane,C6H14,,4100,,9100,,,,,,,31,393.2,1.9,,,,37,40.2
120,Poly(ethylene succinate),Homopolymer,Heptane,C7H16,,4100,,9100,,,,,,,31,393.2,3.6,,,,37,37.5
121,Poly(ethyl methacrylate),Homopolymer,"Methane, tetrachloro",CCl4,,144000,,,,,,,,,,417.7,,,4.56,C,6,
121,Poly(ethyl methacrylate),Homopolymer,"Methane, trichloro",CHCl3,,40000,,,,,,,,,,393.2,25.9,,,,69,1.64
121,Poly(ethyl methacrylate),Homopolymer,"Methane, trichloro",CHCl3,,144000,,,,,,,,,,417.7,,,2.292,C,6,
121,Poly(ethyl methacrylate),Homopolymer,"Methane, nitro",CH3NO2,,144000,,,,,,,,,,417.7,,,6.95,C,6,
121,Poly(ethyl methacrylate),Homopolymer,"Acetic acid, nitrile",C2H3N,,40000,,,,,,,,,,393.2,17.8,,,,69,12.1
121,Poly(ethyl methacrylate),Homopolymer,"Acetic acid, nitrile",C2H3N,,144000,,,,,,,,,,417.7,,,12.902,C,6,
121,Poly(ethyl methacrylate),Homopolymer,"Ethane, nitro",C2H5NO2,,144000,,,,,,,,,,417.7,,,6.08,C,6,
121,Poly(ethyl methacrylate),Homopolymer,"Propenoic acid, nitrile",C3H3N,,144000,,,,,,,,,,417.7,,,8.543,C,6,
121,Poly(ethyl methacrylate),Homopolymer,"Propanoic acid, nitrile",C3H5N,,144000,,,,,,,,,,417.7,,,10.16,C,6,
121,Poly(ethyl methacrylate),Homopolymer,2-Propanone,C3H6O,,40000,,,,,,,,,,393.2,8.1,,,,69,9.2
121,Poly(ethyl methacrylate),Homopolymer,2-Propanone,C3H6O,,144000,,,,,,,,,,417.7,,,9.037,C,6,
121,Poly(ethyl methacrylate),Homopolymer,Propanoic acid,C3H6O2,,144000,,,,,,,,,,417.7,,,50.779,C,6,
122,Poly(ethyl methacrylate),Homopolymer,"Propane, 1-nitro",C3H7NO2,,144000,,,,,,,,,,417.7,,,5.47,C,6,
122,Poly(ethyl methacrylate),Homopolymer,1-Propanol,C3H8O,,40000,,,,,,,,,,393.2,15.5,,,,69,11.6
122,Poly(ethyl methacrylate),Homopolymer,1-Propanol,C3H8O,,144000,,,,,,,,,,417.7,,,9.811,C,6,
122,Poly(ethyl methacrylate),Homopolymer,Butanal,C4H8O,,144000,,,,,,,,,,417.7,,,7.575,C,6,
122,Poly(ethyl methacrylate),Homopolymer,2-Butanone,C4H8O,,40000,,,,,,,,,,393.2,13.5,,,,69,8.13
122,Poly(ethyl methacrylate),Homopolymer,2-Butanone,C4H8O,,144000,,,,,,,,,,417.7,,,7.71,C,6,
122,Poly(ethyl methacrylate),Homopolymer,"Acetic acid, ethyl ester",C4H8O2,,40000,,,,,,,,,,393.2,11.5,,,,69,7.21
122,Poly(ethyl methacrylate),Homopolymer,"Butane, 1-bromo",C4H9Br,,144000,,,,,,,,,,417.7,,,4.355,C,6,
122,Poly(ethyl methacrylate),Homopolymer,1-Butanol,C4H10O,,144000,,,,,,,,,,417.7,,,8.339,C,6,
122,Poly(ethyl methacrylate),Homopolymer,"Amine, butyl",C4H11N,,144000,,,,,,,,,,417.7,,,10.44,C,6,
122,Poly(ethyl methacrylate),Homopolymer,"Acetic acid, propyl ester",C5H10O2,,144000,,,,,,,,,,417.7,,,7.009,C,6,
123,Poly(ethyl methacrylate),Homopolymer,1-Pentanol,C5H12O,,144000,,,,,,,,,,417.7,,,7.4,C,6,
123,Poly(ethyl methacrylate),Homopolymer,"Benzene, bromo",C6H5Br,,144000,,,,,,,,,,419.7,,,2.815,C,6,
123,Poly(ethyl methacrylate),Homopolymer,"Benzene, chloro",C6H5Cl,,144000,,,,,,,,,,419.7,,,3.916,C,6,
123,Poly(ethyl methacrylate),Homopolymer,Benzene,C6H6,,144000,,,,,,,,,,417.7,,,5.655,C,6,
123,Poly(ethyl methacrylate),Homopolymer,Cyclohexane,C6H12,,144000,,,,,,,,,,417.7,,,16.142,C,6,
123,Poly(ethyl methacrylate),Homopolymer,"Acetic acid, butyl ester",C6H12O2,,144000,,,,,,,,,,417.7,,,6.727,C,6,
123,Poly(ethyl methacrylate),Homopolymer,Hexane,C6H14,,40000,,,,,,,,,,393.2,2.4,,,,69,31.8
123,Poly(ethyl methacrylate),Homopolymer,"Ether, dipropyl",C6H14O,,144000,,,,,,,,,,417.7,,,11.399,C,6,
123,Poly(ethyl methacrylate),Homopolymer,Toluene,C7H8,,144000,,,,,,,,,,417.7,,,5.878,C,6,
123,Poly(ethyl methacrylate),Homopolymer,"Cyclohexane, methyl",C7H14,,144000,,,,,,,,,,417.7,,,16.147,C,6,
124,Poly(ethyl methacrylate),Homopolymer,Heptane,C7H16,,144000,,,,,,,,,,417.7,,,19.226,C,6,
124,Poly(ethyl methacrylate),Homopolymer,"Benzene, ethyl",C8H10,,144000,,,,,,,,,,417.7,,,6.079,C,6,
124,Poly(ethyl methacrylate),Homopolymer,"Cyclohexane, ethyl",C8H16,,144000,,,,,,,,,,417.7,,,14.524,C,6,
124,Poly(ethyl methacrylate),Homopolymer,1-Octene,C8H16,,144000,,,,,,,,,,417.7,,,14.232,C,6,
124,Poly(ethyl methacrylate),Homopolymer,Octane,C8H18,,144000,,,,,,,,,,417.7,,,18.571,C,6,
124,Poly(ethyl methacrylate),Homopolymer,Nonane,C9H20,,144000,,,,,,,,,,417.7,,,18.098,C,6,
124,Poly(ethyl methacrylate),Homopolymer,Decane,C10H22,,144000,,,,,,,,,,417.7,,,17.759,C,6,
125,"Poly(hexamethylene carbonate), alpha,omega-dihydroxy",Homopolymer,Glycerol triacetate,C9H14O6,,2410,,,,,,,,,,402.1,3860,,,,81,3.12
125,"Poly(hexamethylene carbonate), alpha,omega-dihydroxy",Homopolymer,Glycerol triacetate,C9H14O6,,2410,,,,,,,,,,411.8,2337,,,,81,3.16
125,"Poly(hexamethylene carbonate), alpha,omega-dihydroxy",Homopolymer,Glycerol triacetate,C9H14O6,,2410,,,,,,,,,,421.6,1522,,,,81,3.04
125,"Poly(hexamethylene carbonate), alpha,omega-dihydroxy",Homopolymer,Glycerol triacetate,C9H14O6,,2410,,,,,,,,,,431.1,999,,,,81,3.03
126,Poly(hexamethylene sebacate),Homopolymer,"Methane, tetrachloro",CCl4,,,,30000,,,,,,,32,393.2,18.6,,,,37,2.74
126,Poly(hexamethylene sebacate),Homopolymer,"Methane, trichloro",CHCl3,,,,30000,,,,,,,32,393.2,22.5,,,,37,1.89
126,Poly(hexamethylene sebacate),Homopolymer,"Methane, dichloro",CH2Cl2,,,,30000,,,,,,,32,393.2,14,,,,37,2.39
126,Poly(hexamethylene sebacate),Homopolymer,2-Propanone,C3H6O,,,,30000,,,,,,,32,393.2,8.3,,,,37,8.98
126,Poly(hexamethylene sebacate),Homopolymer,2-Butanone,C4H8O,,,,30000,,,,,,,32,393.2,16,,,,37,6.86
126,Poly(hexamethylene sebacate),Homopolymer,"Acetic acid, ethyl ester",C4H8O2,,,,30000,,,,,,,32,393.2,13.4,,,,37,6.19
126,Poly(hexamethylene sebacate),Homopolymer,Pentane,C5H12,,,,30000,,,,,,,32,393.2,2.8,,,,37,15.2
126,Poly(hexamethylene sebacate),Homopolymer,Benzene,C6H6,,,,30000,,,,,,,32,393.2,25.2,,,,37,4.16
126,Poly(hexamethylene sebacate),Homopolymer,Hexane,C6H14,,,,30000,,,,,,,32,393.2,9.8,,,,37,7.8
126,Poly(hexamethylene sebacate),Homopolymer,Heptane,C7H16,,,,30000,,,,,,,32,393.2,11.2,,,,37,12
127,Poly(n-hexyl acrylate),Homopolymer,"Methane, trichloro",CHCl3,,75000,,,,,,,,,,393.2,19.3,,,,69,2.2
127,Poly(n-hexyl acrylate),Homopolymer,"Acetic acid, nitrile",C2H3N,,75000,,,,,,,,,,393.2,9.7,,,,69,22.3
127,Poly(n-hexyl acrylate),Homopolymer,2-Propanone,C3H6O,,75000,,,,,,,,,,393.2,6.1,,,,69,12.2
127,Poly(n-hexyl acrylate),Homopolymer,1-Propanol,C3H8O,,75000,,,,,,,,,,393.2,13.4,,,,69,13.4
127,Poly(n-hexyl acrylate),Homopolymer,2-Butanone,C4H8O,,75000,,,,,,,,,,393.2,12.3,,,,69,8.93
127,Poly(n-hexyl acrylate),Homopolymer,"Acetic acid, ethyl ester",C4H8O2,,75000,,,,,,,,,,393.2,11,,,,69,7.54
127,Poly(n-hexyl acrylate),Homopolymer,Hexane,C6H14,,75000,,,,,,,,,,393.2,6.5,,,,69,11.8
128,Poly(n-hexyl methacrylate),Homopolymer,"Methane, trichloro",CHCl3,,72000,,,,,,,,,,393.2,16.7,,,,69,2.54
128,Poly(n-hexyl methacrylate),Homopolymer,"Acetic acid, nitrile",C2H3N,,72000,,,,,,,,,,393.2,7.4,,,,69,29.2
128,Poly(n-hexyl methacrylate),Homopolymer,2-Propanone,C3H6O,,72000,,,,,,,,,,393.2,5.6,,,,69,13.3
128,Poly(n-hexyl methacrylate),Homopolymer,1-Propanol,C3H8O,,72000,,,,,,,,,,393.2,11.8,,,,69,15.2
128,Poly(n-hexyl methacrylate),Homopolymer,2-Butanone,C4H8O,,72000,,,,,,,,,,393.2,10.6,,,,69,10.4
128,Poly(n-hexyl methacrylate),Homopolymer,"Acetic acid, ethyl ester",C4H8O2,,72000,,,,,,,,,,393.2,9.6,,,,69,8.63
128,Poly(n-hexyl methacrylate),Homopolymer,Hexane,C6H14,,72000,,,,,,,,,,393.2,6.3,,,,69,12.1
129,Poly(2-hydroxyethyl methacrylate),Homopolymer,"Formic acid, amide, N,N-dimethyl",C3H7NO,,,,,,,,,,,,433.2,61.1,,,,75,4.43
129,Poly(2-hydroxyethyl methacrylate),Homopolymer,"Diethyleneglycol, monomethyl ether",C5H12O3,,,,,,,,,,,,433.2,70.2,,,,75,7.38
129,Poly(2-hydroxyethyl methacrylate),Homopolymer,"Benzene, pentyl",C11H16,,,,,,,,,,,,433.2,0,,,,75,
129,Poly(2-hydroxyethyl methacrylate),Homopolymer,Tetradecane,C14H30,,,,,,,,,,,,433.2,2,,,,75,863
130,Polyisobutylene,Homopolymer,"Methane, tetrachloro",CCl4,,40000,,,,,,,,,33,298.2,387.4,,,,63,2.53
130,Polyisobutylene,Homopolymer,"Methane, trichloro",CHCl3,,40000,,,,,,,,,33,298.2,262.9,,,,63,2.8
130,Polyisobutylene,Homopolymer,"Methane, dichloro",CH2Cl2,,40000,,,,,,,,,33,298.2,137.2,,,,63,3.45
130,Polyisobutylene,Homopolymer,Pentane,C5H12,,40000,,,,,,,,,33,298.2,54.8,,,,63,8.71
130,Polyisobutylene,Homopolymer,Pentane,C5H12,a,860000,,,,,,,,,,313.1,39.04,,,,84,7.33
130,Polyisobutylene,Homopolymer,Pentane,C5H12,a,860000,,,,,,,,,,323.1,29.19,,,,84,7.2
130,Polyisobutylene,Homopolymer,Benzene,C6H6,,40000,,,,,,,,,33,298.2,405.1,,,,63,5.72
130,Polyisobutylene,Homopolymer,Benzene,C6H6,a,860000,,,,,,,,,,313.1,191.18,,,,84,6.35
130,Polyisobutylene,Homopolymer,Benzene,C6H6,a,860000,,,,,,,,,,323.1,131.4,,,,84,6.25
130,Polyisobutylene,Homopolymer,Benzene,C6H6,,,,,,53000,,,,,,323.2,,,5.93,C,8,
130,Polyisobutylene,Homopolymer,Benzene,C6H6,,,,,,53000,,,,,,323.2,112,,,,26,7.32
130,Polyisobutylene,Homopolymer,Benzene,C6H6,,,,,,53000,,,,,,348.2,,,5.84,C,8,
130,Polyisobutylene,Homopolymer,Benzene,C6H6,,,,,,53000,,,,,,348.2,56.1,,,,26,6.2
130,Polyisobutylene,Homopolymer,Benzene,C6H6,,,,,,53000,,,,,,373.2,,,5.75,C,8,
130,Polyisobutylene,Homopolymer,Benzene,C6H6,,,,,,53000,,,,,,373.2,29.7,,,,26,5.74
130,Polyisobutylene,Homopolymer,Benzene,C6H6,,,,,,53000,,,,,,398.2,,,5.66,C,8,
130,Polyisobutylene,Homopolymer,Benzene,C6H6,,,,,,53000,,,,,,398.2,16,,,,26,5.85
130,Polyisobutylene,Homopolymer,Benzene,C6H6,,,,,,53000,,,,,,423.2,,,5.56,C,8,
130,Polyisobutylene,Homopolymer,Cyclohexane,C6H12,,40000,,,,,,,,,33,298.2,338.8,,,,63,6.11
131,Polyisobutylene,Homopolymer,Cyclohexane,C6H12,a,860000,,,,,,,,,,313.1,229.48,,,,84,4.81
131,Polyisobutylene,Homopolymer,Cyclohexane,C6H12,a,860000,,,,,,,,,,323.1,157.97,,,,84,4.78
131,Polyisobutylene,Homopolymer,Cyclohexane,C6H12,,,,,,53000,,,,,,323.2,,,4.56,C,8,
131,Polyisobutylene,Homopolymer,Cyclohexane,C6H12,,,,,,53000,,,,,,323.2,126,,,,26,5.98
131,Polyisobutylene,Homopolymer,Cyclohexane,C6H12,,,,,,53000,,,,,,348.2,,,4.64,C,8,
131,Polyisobutylene,Homopolymer,Cyclohexane,C6H12,,,,,,53000,,,,,,348.2,67,,,,26,4.9
131,Polyisobutylene,Homopolymer,Cyclohexane,C6H12,,,,,,53000,,,,,,373.2,,,4.72,C,8,
131,Polyisobutylene,Homopolymer,Cyclohexane,C6H12,,,,,,53000,,,,,,373.2,33.1,,,,26,4.95
131,Polyisobutylene,Homopolymer,Cyclohexane,C6H12,,,,,,53000,,,,,,398.2,,,4.8,C,8,
131,Polyisobutylene,Homopolymer,Cyclohexane,C6H12,,,,,,53000,,,,,,398.2,18.1,,,,26,5.04
131,Polyisobutylene,Homopolymer,Cyclohexane,C6H12,,,,,,53000,,,,,,423.2,,,4.88,C,8,
131,Polyisobutylene,Homopolymer,Hexane,C6H14,,40000,,,,,,,,,33,298.2,184,,,,63,7.16
131,Polyisobutylene,Homopolymer,Hexane,C6H14,,,,,,53000,,,,,,323.2,,,6.29,,8,
131,Polyisobutylene,Homopolymer,Hexane,C6H14,,,,,,53000,,,,,,323.2,62.7,,,,26,8.03
131,Polyisobutylene,Homopolymer,Hexane,C6H14,,,,,,53000,,,,,,348.2,,,6.44,C,8,
131,Polyisobutylene,Homopolymer,Hexane,C6H14,,,,,,53000,,,,,,348.2,33.4,,,,26,6.86
131,Polyisobutylene,Homopolymer,Hexane,C6H14,,,,,,53000,,,,,,373.2,,,6.58,,8,
131,Polyisobutylene,Homopolymer,Hexane,C6H14,,,,,,53000,,,,,,373.2,16.8,,,,26,7.11
131,Polyisobutylene,Homopolymer,Hexane,C6H14,,,,,,53000,,,,,,398.2,,,6.72,,8,
131,Polyisobutylene,Homopolymer,Hexane,C6H14,,,,,,53000,,,,,,398.2,9.3,,,,26,7.42
131,Polyisobutylene,Homopolymer,Hexane,C6H14,,,,,,53000,,,,,,423.2,,,6.86,C,8,
131,Polyisobutylene,Homopolymer,Toluene,C7H8,,40000,,,,,,,,,33,298.2,1062.1,,,,63,6.15
131,Polyisobutylene,Homopolymer,Toluene,C7H8,,,,,,53000,,,,,,323.2,,,5.3,C,8,
131,Polyisobutylene,Homopolymer,Toluene,C7H8,,,,,,53000,,,,,,348.2,,,5.21,C,8,
131,Polyisobutylene,Homopolymer,Toluene,C7H8,,,,,,53000,,,,,,373.2,,,5.12,C,8,
132,Polyisobutylene,Homopolymer,Toluene,C7H8,,,,,,53000,,,,,,398.2,,,5.01,C,8,
132,Polyisobutylene,Homopolymer,Toluene,C7H8,,,,,,53000,,,,,,423.2,,,4.91,C,8,
132,Polyisobutylene,Homopolymer,Heptane,C7H16,,40000,,,,,,,,,33,298.2,575.3,,,,63,6.54
132,Polyisobutylene,Homopolymer,Octane,C8H18,,40000,,,,,,,,,33,298.2,1781.1,,,,63,5.98
133,Polyisoprene,Homopolymer,"Methane, tetrachloro",CCl4,,10800,,11988,,,,,,,,328,171.612,,,,99,1.78
133,Polyisoprene,Homopolymer,"Methane, trichloro",CHCl3,,10800,,11988,,,,,,,,328,112.258,,,,99,2.13
133,Polyisoprene,Homopolymer,"Methane, dichloro",CH2Cl2,,10800,,11988,,,,,,,,328,43.08,,,,99,3.85
133,Polyisoprene,Homopolymer,Methanol,CH4O,,10800,,11988,,,,,,,,328,10.056,,,,99,106
133,Polyisoprene,Homopolymer,"Acetic acid, nitrile",C2H3N,,10800,,11988,,,,,,,,328,20.691,,,,99,69
133,Polyisoprene,Homopolymer,"Ethane, 1,2-dichloro",C2H4Cl2,,10800,,11988,,,,,,,,328,145.673,,,,99,4.25
133,Polyisoprene,Homopolymer,Acetic acid,C2H4O2,,10800,,11988,,,,,,,,328,,,37.934,U,99,
133,Polyisoprene,Homopolymer,"1,2-Ethanediol",C2H6O2,,10800,,11988,,,,,,,,328,234.826,,,,99,1161
133,Polyisoprene,Homopolymer,2-Propanone,C3H6O,,10800,,11988,,,,,,,,328,24.342,,,,99,17.4
133,Polyisoprene,Homopolymer,"Formic acid, amide, N,N-dimethyl",C3H7NO,,10800,,11988,,,,,,,,328,412.227,,,,99,25.1
134,Polyisoprene,Homopolymer,2-Propanol,C3H8O,,10800,,11988,,,,,,,,328,24.876,,,,99,50.8
134,Polyisoprene,Homopolymer,2-Butanone,C4H8O,,10800,,11988,,,,,,,,328,64.963,,,,99,11.5
134,Polyisoprene,Homopolymer,"Furane, tetrahydro",C4H8O,,10800,,11988,,,,,,,,328,105.965,,,,99,4.38
134,Polyisoprene,Homopolymer,"Acetic acid, ethyl ester",C4H8O2,,10800,,11988,,,,,,,,328,77.971,,,,99,
134,Polyisoprene,Homopolymer,"1,4-Dioxane",C4H8O2,,10800,,11988,,,,,,,,328,219.384,,,,99,6.08
134,Polyisoprene,Homopolymer,1-Butanol,C4H10O,,10800,,11988,,,,,,,,328,138.443,,,,99,36.6
134,Polyisoprene,Homopolymer,"Butane, 2-methyl",C5H12,,126000,,,,,,,,,34,303.2,,0.57,,C,27,
134,Polyisoprene,Homopolymer,Pentane,C5H12,,126000,,,,,,,,,34,303.2,,0.52,,C,27,
134,Polyisoprene,Homopolymer,Pentane,C5H12,,,,,,,,,,,,298.2,65.1,,,,22,7.33
134,Polyisoprene,Homopolymer,Pentane,C5H12,,,,,,,,,,,,313.2,40.83,,,,22,7
134,Polyisoprene,Homopolymer,Pentane,C5H12,,,,,,,,,,,,328.2,25.96,,,,22,7
134,Polyisoprene,Homopolymer,Benzene,C6H6,,10800,,11988,,,,,,,,328,155.67,,,,99,4.4
134,Polyisoprene,Homopolymer,Benzene,C6H6,,126000,,,,,,,,,34,303.2,,0.41,,C,27,
135,Polyisoprene,Homopolymer,Benzene,C6H6,,,,,,460000,,,,,35,298.2,533,,,,78,4.35
135,Polyisoprene,Homopolymer,Benzene,C6H6,,,,,,460000,,,,,35,308.2,342,,,,78,4.36
135,Polyisoprene,Homopolymer,Benzene,C6H6,,,,,,460000,,,,,35,318.2,234,,,,78,4.24
135,Polyisoprene,Homopolymer,Benzene,C6H6,,,,,,,,,,,,298.2,511.2,,,,22,4.54
135,Polyisoprene,Homopolymer,Benzene,C6H6,,,,,,,,,,,,313.2,270.2,,,,22,4.48
135,Polyisoprene,Homopolymer,Benzene,C6H6,,,,,,,,,,,,328.2,153.4,,,,22,4.44
135,Polyisoprene,Homopolymer,Aniline,C6H7N,,10800,,11988,,,,,,,,328,2570.904,,,,99,16.9
135,Polyisoprene,Homopolymer,Cyclohexanone,C6H10O,,10800,,11988,,,,,,,,328,1085.16,,,,99,7.4
135,Polyisoprene,Homopolymer,Cyclohexane,C6H12,,10800,,11988,,,,,,,,328,146.513,,,,99,4.33
135,Polyisoprene,Homopolymer,Cyclohexane,C6H12,,10800,,11988,,,,,,,,328,148.107,,,,99,4.28
135,Polyisoprene,Homopolymer,Cyclohexane,C6H12,,126000,,,,,,,,,34,303.2,,0.29,,C,27,
135,Polyisoprene,Homopolymer,"2-Pentanone, 4-methyl",C6H12O,,10800,,11988,,,,,,,,328,238.173,,,,99,8.26
135,Polyisoprene,Homopolymer,Hexane,C6H14,,10800,,11988,,,,,,,,328,67.138,,,,99,6.36
135,Polyisoprene,Homopolymer,Hexane,C6H14,,126000,,,,,,,,,34,303.2,,0.5,,C,27,
135,Polyisoprene,Homopolymer,Hexane,C6H14,,,,,,,,,,,,298.2,204.7,,,,22,6.43
135,Polyisoprene,Homopolymer,Hexane,C6H14,,,,,,,,,,,,313.2,122.6,,,,22,5.89
135,Polyisoprene,Homopolymer,Hexane,C6H14,,,,,,,,,,,,328.2,65.83,,,,22,6.45
136,Polyisoprene,Homopolymer,"Pentane, 2-methyl",C6H14,,,,,,,,,,,,298.2,142.7,,,,22,6.7
136,Polyisoprene,Homopolymer,"Pentane, 2-methyl",C6H14,,,,,,,,,,,,313.2,81.67,,,,22,6.59
136,Polyisoprene,Homopolymer,"Pentane, 2-methyl",C6H14,,,,,,,,,,,,328.2,48.94,,,,22,6.61
136,Polyisoprene,Homopolymer,Benzaldehyde,C7H6O,,10800,,11988,,,,,,,,328,,,8.991,C,99,
136,Polyisoprene,Homopolymer,Toluene,C7H8,,10800,,11988,,,,,,,,328,413.11,,,,99,4.02
136,Polyisoprene,Homopolymer,Toluene,C7H8,,,,,,,,,,,,298.2,1587,,,,22,4.12
136,Polyisoprene,Homopolymer,Toluene,C7H8,,,,,,,,,,,,313.2,776.8,,,,22,4.06
136,Polyisoprene,Homopolymer,Toluene,C7H8,,,,,,,,,,,,328.2,404.6,,,,22,4.08
136,Polyisoprene,Homopolymer,Benzyl alcohol,C7H8O,,10800,,11988,,,,,,,,328,,,35.845,C,99,
136,Polyisoprene,Homopolymer,Heptane,C7H16,,,,,,,,,,,,298.2,618.7,,,,22,6.08
136,Polyisoprene,Homopolymer,Heptane,C7H16,,,,,,,,,,,,313.2,309,,,,22,6.03
136,Polyisoprene,Homopolymer,Heptane,C7H16,,,,,,,,,,,,328.2,164.9,,,,22,6.08
136,Polyisoprene,Homopolymer,"Hexane, 2-methyl",C7H16,,,,,,,,,,,,298.2,419.3,,,,22,6.2
136,Polyisoprene,Homopolymer,"Hexane, 2-methyl",C7H16,,,,,,,,,,,,313.2,217.8,,,,22,6.12
136,Polyisoprene,Homopolymer,"Hexane, 2-methyl",C7H16,,,,,,,,,,,,328.2,119.6,,,,22,6.17
136,Polyisoprene,Homopolymer,"Benzene, 1,4-dimethyl",C8H10,,10800,,11988,,,,,,,,328,,,3.611,C,99,
136,Polyisoprene,Homopolymer,"Benzene, 1,4-dimethyl",C8H10,,,,,,,,,,,,298.2,4792,,,,22,
137,Polyisoprene,Homopolymer,"Benzene, 1,4-dimethyl",C8H10,,,,,,,,,,,,313.2,2131,,,,22,
137,Polyisoprene,Homopolymer,"Benzene, 1,4-dimethyl",C8H10,,,,,,,,,,,,328.2,1021,,,,22,
137,Polyisoprene,Homopolymer,"Benzene, ethyl",C8H10,,10800,,11988,,,,,,,,328,934.982,,,,99,3.91
137,Polyisoprene,Homopolymer,"Benzene, ethyl",C8H10,,126000,,,,,,,,,34,303.2,,0.29,,C,27,
137,Polyisoprene,Homopolymer,"Benzene, ethyl",C8H10,,,,,,,,,,,,298.2,4164,,,,22,
137,Polyisoprene,Homopolymer,"Benzene, ethyl",C8H10,,,,,,,,,,,,313.2,1880,,,,22,3.96
137,Polyisoprene,Homopolymer,"Benzene, ethyl",C8H10,,,,,,,,,,,,328.2,923.1,,,,22,3.93
137,Polyisoprene,Homopolymer,"Heptane, 2-methyl",C8H18,,,,,,,,,,,,298.2,1236,,,,22,5.87
137,Polyisoprene,Homopolymer,"Heptane, 2-methyl",C8H18,,,,,,,,,,,,313.2,583.7,,,,22,5.82
137,Polyisoprene,Homopolymer,"Heptane, 2-methyl",C8H18,,,,,,,,,,,,328.2,297.8,,,,22,5.83
137,Polyisoprene,Homopolymer,Octane,C8H18,,126000,,,,,,,,,34,303.2,,0.46,,C,27,
137,Polyisoprene,Homopolymer,Octane,C8H18,,,,,,,,,,,,298.2,1852,,,,22,5.75
137,Polyisoprene,Homopolymer,Octane,C8H18,,,,,,,,,,,,313.2,844.8,,,,22,5.75
137,Polyisoprene,Homopolymer,Octane,C8H18,,,,,,,,,,,,328.2,415.9,,,,22,5.79
137,Polyisoprene,Homopolymer,"Pentane, 2,2,4-trimethyl",C8H18,,126000,,,,,,,,,34,303.2,,0.46,,C,27,
137,Polyisoprene,Homopolymer,"Pentane, 2,2,4-trimethyl",C8H18,,,,,,,,,,,,298.2,517,,,,22,5.9
137,Polyisoprene,Homopolymer,"Pentane, 2,2,4-trimethyl",C8H18,,,,,,,,,,,,313.2,268.8,,,,22,5.78
137,Polyisoprene,Homopolymer,"Pentane, 2,2,4-trimethyl",C8H18,,,,,,,,,,,,328.2,146.9,,,,22,5.82
137,Polyisoprene,Homopolymer,"Benzene, tert-butyl",C10H14,,126000,,,,,,,,,34,303.2,,0.22,,C,27,
138,Polyisoprene,Homopolymer,Decane,C10H22,,126000,,,,,,,,,34,303.2,,0.43,,C,27,
139,Poly(DL-lactide),Homopolymer,"Methane, tetrachloro",CCl4,,26000,,63000,,,,,,,36,393.2,9.1,,,,37,5.6
139,Poly(DL-lactide),Homopolymer,"Methane, trichloro",CHCl3,,26000,,63000,,,,,,,36,393.2,14.3,,,,37,2.97
139,Poly(DL-lactide),Homopolymer,"Methane, dichloro",CH2Cl2,,26000,,63000,,,,,,,36,393.2,9.1,,,,37,3.68
139,Poly(DL-lactide),Homopolymer,2-Propanone,C3H6O,,26000,,63000,,,,,,,36,393.2,8.9,,,,37,8.37
139,Poly(DL-lactide),Homopolymer,2-Butanone,C4H8O,,26000,,63000,,,,,,,36,393.2,13.9,,,,37,7.9
139,Poly(DL-lactide),Homopolymer,"Acetic acid, ethyl ester",C4H8O2,,26000,,63000,,,,,,,36,393.2,12.4,,,,37,6.68
139,Poly(DL-lactide),Homopolymer,Pentane,C5H12,,26000,,63000,,,,,,,36,393.2,1.4,,,,37,30.5
139,Poly(DL-lactide),Homopolymer,Benzene,C6H6,,26000,,63000,,,,,,,36,393.2,15.2,,,,37,6.89
139,Poly(DL-lactide),Homopolymer,Hexane,C6H14,,26000,,63000,,,,,,,36,393.2,1.8,,,,37,42.5
139,Poly(DL-lactide),Homopolymer,Heptane,C7H16,,26000,,63000,,,,,,,36,393.2,3.4,,,,37,39.7
140,Poly(methyl acrylate),Homopolymer,"Methane, tetrachloro",CCl4,,,,,,381000,,,,291.15,,349.2,39.03,,,,35,3.98
140,Poly(methyl acrylate),Homopolymer,"Methane, tetrachloro",CCl4,,,,,,381000,,,,291.15,,398.2,13.19,,,,35,3.48
140,Poly(methyl acrylate),Homopolymer,"Methane, trichloro",CHCl3,,90000,,,,,,,,,,393.2,13.5,,,,69,3.14
140,Poly(methyl acrylate),Homopolymer,"Methane, trichloro",CHCl3,,,,,,381000,,,,291.15,,349.2,77.78,,,,35,1.6
140,Poly(methyl acrylate),Homopolymer,"Methane, trichloro",CHCl3,,,,,,381000,,,,291.15,,398.2,20.57,,,,35,1.86
140,Poly(methyl acrylate),Homopolymer,"Methane, trichloro",CHCl3,,,,,,705940,,,,,,353.2,,-0.23,,C,28,
140,Poly(methyl acrylate),Homopolymer,"Methane, trichloro",CHCl3,,,,,,705940,,,,,,373.2,,-0.16,,C,28,
140,Poly(methyl acrylate),Homopolymer,"Methane, dichloro",CH2Cl2,,,,,,381000,,,,291.15,,349.2,43.29,,,,35,2.09
140,Poly(methyl acrylate),Homopolymer,"Methane, dichloro",CH2Cl2,,,,,,381000,,,,291.15,,398.2,13.54,,,,35,2.25
140,Poly(methyl acrylate),Homopolymer,Methanol,CH4O,,,,,,381000,,,,291.15,,349.2,33.88,,,,35,13.9
140,Poly(methyl acrylate),Homopolymer,Methanol,CH4O,,,,,,381000,,,,291.15,,398.2,10.11,,,,35,10.6
140,Poly(methyl acrylate),Homopolymer,"Ethene, trichloro",C2HCl3,,,,,,381000,,,,291.15,,349.2,78.63,,,,35,3.16
140,Poly(methyl acrylate),Homopolymer,"Ethene, trichloro",C2HCl3,,,,,,381000,,,,291.15,,398.2,21.35,,,,35,3.04
140,Poly(methyl acrylate),Homopolymer,"Acetic acid, nitrile",C2H3N,,90000,,,,,,,,,,393.2,15.8,,,,69,13.7
140,Poly(methyl acrylate),Homopolymer,"Ethane, 1,2-dichloro",C2H4Cl2,,,,,,705940,,,,,,353.2,,0.08,,C,28,
140,Poly(methyl acrylate),Homopolymer,"Ethane, 1,2-dichloro",C2H4Cl2,,,,,,705940,,,,,,373.2,,0.09,,C,28,
141,Poly(methyl acrylate),Homopolymer,Ethanol,C2H6O,,,,,,381000,,,,291.15,,349.2,44.93,,,,35,12.3
141,Poly(methyl acrylate),Homopolymer,Ethanol,C2H6O,,,,,,381000,,,,291.15,,398.2,12.06,,,,35,9
141,Poly(methyl acrylate),Homopolymer,Ethanol,C2H6O,,,,,,705940,,,,,,353.2,,1.19,,C,28,
141,Poly(methyl acrylate),Homopolymer,Ethanol,C2H6O,,,,,,705940,,,,,,373.2,,1.09,,C,28,
141,Poly(methyl acrylate),Homopolymer,2-Propanone,C3H6O,,90000,,,,,,,,,,393.2,6.7,,,,69,11.1
141,Poly(methyl acrylate),Homopolymer,2-Propanone,C3H6O,,,,,,381000,,,,291.15,,349.2,35.82,,,,35,6.15
141,Poly(methyl acrylate),Homopolymer,2-Propanone,C3H6O,,,,,,381000,,,,291.15,,398.2,12.7,,,,35,5.29
141,Poly(methyl acrylate),Homopolymer,2-Propanone,C3H6O,,,,,,705940,,,,,,353.2,,0.54,,C,28,
141,Poly(methyl acrylate),Homopolymer,2-Propanone,C3H6O,,,,,,705940,,,,,,373.2,,0.61,,C,28,
141,Poly(methyl acrylate),Homopolymer,1-Propanol,C3H8O,,90000,,,,,,,,,,393.2,14.3,,,,69,12.6
141,Poly(methyl acrylate),Homopolymer,2-Propanol,C3H8O,,,,,,381000,,,,291.15,,349.2,48.2,,,,35,10.4
141,Poly(methyl acrylate),Homopolymer,2-Propanol,C3H8O,,,,,,381000,,,,291.15,,398.2,13.36,,,,35,7.2
141,Poly(methyl acrylate),Homopolymer,2-Butanone,C4H8O,,90000,,,,,,,,,,393.2,11.5,,,,69,9.55
141,Poly(methyl acrylate),Homopolymer,2-Butanone,C4H8O,,,,,,381000,,,,291.15,,349.2,62.11,,,,35,5.83
141,Poly(methyl acrylate),Homopolymer,2-Butanone,C4H8O,,,,,,381000,,,,291.15,,398.2,18.35,,,,35,5.34
141,Poly(methyl acrylate),Homopolymer,2-Butanone,C4H8O,,,,,,705940,,,,,,353.2,,0.52,,C,28,
141,Poly(methyl acrylate),Homopolymer,2-Butanone,C4H8O,,,,,,705940,,,,,,373.2,,0.48,,C,28,
141,Poly(methyl acrylate),Homopolymer,"Furane, tetrahydro",C4H8O,,,,,,381000,,,,291.15,,349.2,45.87,,,,35,5.15
141,Poly(methyl acrylate),Homopolymer,"Furane, tetrahydro",C4H8O,,,,,,381000,,,,291.15,,398.2,14.76,,,,35,4.72
142,Poly(methyl acrylate),Homopolymer,"Acetic acid, ethyl ester",C4H8O2,,90000,,,,,,,,,,393.2,9.1,,,,69,9.11
142,Poly(methyl acrylate),Homopolymer,"Acetic acid, ethyl ester",C4H8O2,,,,,,381000,,,,291.15,,349.2,53.11,,,,35,5.22
142,Poly(methyl acrylate),Homopolymer,"Acetic acid, ethyl ester",C4H8O2,,,,,,381000,,,,291.15,,398.2,16.58,,,,35,4.46
142,Poly(methyl acrylate),Homopolymer,"Acetic acid, ethyl ester",C4H8O2,,,,,,705940,,,,,,353.2,,0.53,,C,28,
142,Poly(methyl acrylate),Homopolymer,"Acetic acid, ethyl ester",C4H8O2,,,,,,705940,,,,,,373.2,,0.48,,C,28,
142,Poly(methyl acrylate),Homopolymer,"2-Propanol, 2-methyl",C4H10O,,,,,,381000,,,,291.15,,349.2,45.81,,,,35,
142,Poly(methyl acrylate),Homopolymer,"2-Propanol, 2-methyl",C4H10O,,,,,,381000,,,,291.15,,363.2,12.18,,,,35,6.68
142,Poly(methyl acrylate),Homopolymer,Pentane,C5H12,,,,,,381000,,,,291.15,,349.2,2.25,,,,35,46.6
142,Poly(methyl acrylate),Homopolymer,Benzene,C6H6,,63200,,200000,,,,,,,,363.2,,,5.8,C,4,
142,Poly(methyl acrylate),Homopolymer,Benzene,C6H6,,63200,,200000,,,,,,,,373.2,,,5.74,C,4,
142,Poly(methyl acrylate),Homopolymer,Benzene,C6H6,,63200,,200000,,,,,,,,383.2,,,5.65,C,4,
142,Poly(methyl acrylate),Homopolymer,Benzene,C6H6,,,,,,381000,,,,291.15,,349.2,66.94,,,,35,5.04
142,Poly(methyl acrylate),Homopolymer,Benzene,C6H6,,,,,,381000,,,,291.15,,398.2,19.01,,,,35,4.92
142,Poly(methyl acrylate),Homopolymer,Benzene,C6H6,,,,,,705940,,,,,,353.2,,0.44,,C,28,
142,Poly(methyl acrylate),Homopolymer,Benzene,C6H6,,,,,,705940,,,,,,373.2,,0.45,,C,28,
142,Poly(methyl acrylate),Homopolymer,Cyclohexane,C6H12,,63200,,200000,,,,,,,,363.2,,,22.02,C,4,
142,Poly(methyl acrylate),Homopolymer,Cyclohexane,C6H12,,63200,,200000,,,,,,,,373.2,,,20.19,C,4,
142,Poly(methyl acrylate),Homopolymer,Cyclohexane,C6H12,,63200,,200000,,,,,,,,383.2,,,18.27,C,4,
142,Poly(methyl acrylate),Homopolymer,Cyclohexane,C6H12,,,,,,381000,,,,291.15,,349.2,16.09,,,,35,19.8
142,Poly(methyl acrylate),Homopolymer,Cyclohexane,C6H12,,,,,,381000,,,,291.15,,398.2,6.87,,,,35,13.3
143,Poly(methyl acrylate),Homopolymer,Cyclohexane,C6H12,,,,,,705940,,,,,,353.2,,1.76,,C,28,
143,Poly(methyl acrylate),Homopolymer,Cyclohexane,C6H12,,,,,,705940,,,,,,373.2,,1.65,,C,28,
143,Poly(methyl acrylate),Homopolymer,"Acetic acid, tert-butyl ester",C6H12O2,,,,,,381000,,,,291.15,,349.2,57.91,,,,35,6.63
143,Poly(methyl acrylate),Homopolymer,"Acetic acid, tert-butyl ester",C6H12O2,,,,,,381000,,,,291.15,,398.2,15.81,,,,35,6.01
143,Poly(methyl acrylate),Homopolymer,Hexane,C6H14,,90000,,,,,,,,,,393.2,1.8,,,,69,42.5
143,Poly(methyl acrylate),Homopolymer,Hexane,C6H14,,,,,,381000,,,,291.15,,349.2,4.69,,,,35,47.5
143,Poly(methyl acrylate),Homopolymer,Toluene,C7H8,,63200,,200000,,,,,,,,363.2,,,6.84,C,4,
143,Poly(methyl acrylate),Homopolymer,Toluene,C7H8,,63200,,200000,,,,,,,,373.2,,,6.65,C,4,
