Repository: edgarsmdn/Poly_GHGNN

# Poly_GHGNN
A modification of the GH-GNN model for polymer solutions

File: data/raw/IDACs_polymers.csv (part 7 of 12)
20,Polybutadiene,Homopolymer,"Methane, trichloro",CHCl3,,93000,,99000,,,,,,,,369.2,42.17,,,,45,1.74
20,Polybutadiene,Homopolymer,"Methane, dichloro",CH2Cl2,,22600,,23956,,,,,,,,353,26.322,,,,99,3.11
20,Polybutadiene,Homopolymer,"Methane, dichloro",CH2Cl2,,22600,,23956,,,,,,,,363,20.41,,,,99,3.13
20,Polybutadiene,Homopolymer,"Methane, dichloro",CH2Cl2,,22600,,23956,,,,,,,,373,16.354,,,,99,3.1
143,Poly(methyl acrylate),Homopolymer,Toluene,C7H8,,63200,,200000,,,,,,,,383.2,,,6.62,C,4,
143,Poly(methyl acrylate),Homopolymer,Toluene,C7H8,,,,,,381000,,,,291.15,,349.2,126.05,,,,35,5.91
143,Poly(methyl acrylate),Homopolymer,Toluene,C7H8,,,,,,381000,,,,291.15,,398.2,31.13,,,,35,5.58
143,Poly(methyl acrylate),Homopolymer,Toluene,C7H8,,,,,,705940,,,,,,353.2,,0.6,,C,28,
143,Poly(methyl acrylate),Homopolymer,Toluene,C7H8,,,,,,705940,,,,,,373.2,,0.55,,C,28,
143,Poly(methyl acrylate),Homopolymer,Heptane,C7H16,,,,,,381000,,,,291.15,,349.2,12.1,,,,35,38.9
143,Poly(methyl acrylate),Homopolymer,Heptane,C7H16,,,,,,381000,,,,291.15,,398.2,4.43,,,,35,27
143,Poly(methyl acrylate),Homopolymer,"Benzene, ethyl",C8H10,,63200,,200000,,,,,,,,363.2,,,8,C,4,
143,Poly(methyl acrylate),Homopolymer,"Benzene, ethyl",C8H10,,63200,,200000,,,,,,,,373.2,,,7.62,C,4,
143,Poly(methyl acrylate),Homopolymer,"Benzene, ethyl",C8H10,,63200,,200000,,,,,,,,383.2,,,7.5,C,4,
144,Poly(methyl acrylate),Homopolymer,Octane,C8H18,,63200,,200000,,,,,,,,363.2,,,47.15,C,4,
144,Poly(methyl acrylate),Homopolymer,Octane,C8H18,,63200,,200000,,,,,,,,373.2,,,42.58,C,4,
144,Poly(methyl acrylate),Homopolymer,Octane,C8H18,,63200,,200000,,,,,,,,383.2,,,39.41,C,4,
144,Poly(methyl acrylate),Homopolymer,Octane,C8H18,,,,,,381000,,,,291.15,,349.2,23.35,,,,35,43.7
144,Poly(methyl acrylate),Homopolymer,Octane,C8H18,,,,,,381000,,,,291.15,,398.2,7.72,,,,35,27.3
144,Poly(methyl acrylate),Homopolymer,Octane,C8H18,,,,,,705940,,,,,,353.2,,2.36,,C,28,
144,Poly(methyl acrylate),Homopolymer,Octane,C8H18,,,,,,705940,,,,,,373.2,,2.24,,C,28,
144,Poly(methyl acrylate),Homopolymer,"Pentane, 2,2,4-trimethyl",C8H18,,63200,,200000,,,,,,,,363.2,,,46.53,C,4,
144,Poly(methyl acrylate),Homopolymer,"Pentane, 2,2,4-trimethyl",C8H18,,63200,,200000,,,,,,,,373.2,,,40.4,C,4,
144,Poly(methyl acrylate),Homopolymer,"Pentane, 2,2,4-trimethyl",C8H18,,63200,,200000,,,,,,,,383.2,,,35.49,C,4,
144,Poly(methyl acrylate),Homopolymer,"Hexane, 2,2,5-trimethyl",C9H20,,63200,,200000,,,,,,,,363.2,,,51.19,C,4,
144,Poly(methyl acrylate),Homopolymer,"Hexane, 2,2,5-trimethyl",C9H20,,63200,,200000,,,,,,,,373.2,,,44.53,C,4,
144,Poly(methyl acrylate),Homopolymer,"Hexane, 2,2,5-trimethyl",C9H20,,63200,,200000,,,,,,,,383.2,,,39.62,C,4,
144,Poly(methyl acrylate),Homopolymer,Naphthalene,C10H8,,63200,,200000,,,,,,,,373.2,,,4.7,C,4,
144,Poly(methyl acrylate),Homopolymer,Naphthalene,C10H8,,63200,,200000,,,,,,,,383.2,,,4.66,C,4,
144,Poly(methyl acrylate),Homopolymer,Tetralin,C10H12,,63200,,200000,,,,,,,,363.2,,,8.61,C,4,
144,Poly(methyl acrylate),Homopolymer,Tetralin,C10H12,,63200,,200000,,,,,,,,373.2,,,8.32,C,4,
144,Poly(methyl acrylate),Homopolymer,Tetralin,C10H12,,63200,,200000,,,,,,,,383.2,,,7.94,C,4,
144,Poly(methyl acrylate),Homopolymer,"Benzene, butyl",C10H14,,63200,,200000,,,,,,,,363.2,,,10.96,C,4,
145,Poly(methyl acrylate),Homopolymer,"Benzene, butyl",C10H14,,63200,,200000,,,,,,,,373.2,,,10.43,C,4,
145,Poly(methyl acrylate),Homopolymer,"Benzene, butyl",C10H14,,63200,,200000,,,,,,,,383.2,,,10.07,C,4,
145,Poly(methyl acrylate),Homopolymer,"Benzene, tert-butyl",C10H14,,63200,,200000,,,,,,,,363.2,,,9.74,C,4,
145,Poly(methyl acrylate),Homopolymer,"Benzene, tert-butyl",C10H14,,63200,,200000,,,,,,,,373.2,,,9.38,C,4,
145,Poly(methyl acrylate),Homopolymer,"Benzene, tert-butyl",C10H14,,63200,,200000,,,,,,,,383.2,,,9.05,C,4,
145,Poly(methyl acrylate),Homopolymer,Decalin (cis),C10H18,,63200,,200000,,,,,,,,363.2,,,26.23,C,4,
145,Poly(methyl acrylate),Homopolymer,Decalin (cis),C10H18,,63200,,200000,,,,,,,,373.2,,,23.33,C,4,
145,Poly(methyl acrylate),Homopolymer,Decalin (cis),C10H18,,63200,,200000,,,,,,,,383.2,,,21.15,C,4,
145,Poly(methyl acrylate),Homopolymer,Decalin (trans),C10H18,,63200,,200000,,,,,,,,363.2,,,28.76,C,4,
145,Poly(methyl acrylate),Homopolymer,Decalin (trans),C10H18,,63200,,200000,,,,,,,,373.2,,,25.39,C,4,
145,Poly(methyl acrylate),Homopolymer,Decalin (trans),C10H18,,63200,,200000,,,,,,,,383.2,,,23.08,C,4,
145,Poly(methyl acrylate),Homopolymer,"Cyclohexane, butyl",C10H20,,63200,,200000,,,,,,,,363.2,,,38.79,C,4,
145,Poly(methyl acrylate),Homopolymer,"Cyclohexane, butyl",C10H20,,63200,,200000,,,,,,,,373.2,,,35.22,C,4,
145,Poly(methyl acrylate),Homopolymer,"Cyclohexane, butyl",C10H20,,63200,,200000,,,,,,,,383.2,,,31.82,C,4,
145,Poly(methyl acrylate),Homopolymer,Decane,C10H22,,63200,,200000,,,,,,,,361.2,,,60.4,C,4,
145,Poly(methyl acrylate),Homopolymer,Decane,C10H22,,63200,,200000,,,,,,,,371.2,,,53.83,C,4,
145,Poly(methyl acrylate),Homopolymer,Decane,C10H22,,63200,,200000,,,,,,,,381.2,,,47.65,C,4,
145,Poly(methyl acrylate),Homopolymer,Decane,C10H22,,,,,,381000,,,,291.15,,349.2,88.88,,,,35,54.4
145,Poly(methyl acrylate),Homopolymer,Decane,C10H22,,,,,,381000,,,,291.15,,398.2,19.97,,,,35,34.6
146,Poly(methyl acrylate),Homopolymer,"Heptane, 3,4,5-trimethyl",C10H22,,63200,,200000,,,,,,,,363.2,,,45.81,C,4,
146,Poly(methyl acrylate),Homopolymer,"Heptane, 3,4,5-trimethyl",C10H22,,63200,,200000,,,,,,,,373.2,,,40.25,C,4,
146,Poly(methyl acrylate),Homopolymer,"Heptane, 3,4,5-trimethyl",C10H22,,63200,,200000,,,,,,,,383.2,,,36.42,C,4,
146,Poly(methyl acrylate),Homopolymer,"Hexane, 3,3,4,4-tetramethyl",C10H22,,63200,,200000,,,,,,,,363.2,,,33.87,C,4,
146,Poly(methyl acrylate),Homopolymer,"Hexane, 3,3,4,4-tetramethyl",C10H22,,63200,,200000,,,,,,,,373.2,,,30.14,C,4,
146,Poly(methyl acrylate),Homopolymer,"Hexane, 3,3,4,4-tetramethyl",C10H22,,63200,,200000,,,,,,,,383.2,,,27.36,C,4,
146,Poly(methyl acrylate),Homopolymer,Undecane,C11H24,,,,,,381000,,,,291.15,,349.2,166.78,,,,35,62.3
146,Poly(methyl acrylate),Homopolymer,Undecane,C11H24,,,,,,381000,,,,291.15,,398.2,31.44,,,,35,39.3
146,Poly(methyl acrylate),Homopolymer,Dodecane,C12H26,,63200,,200000,,,,,,,,363.2,,,80.7,C,4,
146,Poly(methyl acrylate),Homopolymer,Dodecane,C12H26,,63200,,200000,,,,,,,,373.2,,,71.29,C,4,
146,Poly(methyl acrylate),Homopolymer,Dodecane,C12H26,,63200,,200000,,,,,,,,383.2,,,63.31,C,4,
146,Poly(methyl acrylate),Homopolymer,Dodecane,C12H26,,,,,,381000,,,,291.15,,349.2,321.54,,,,35,71.4
146,Poly(methyl acrylate),Homopolymer,Dodecane,C12H26,,,,,,381000,,,,291.15,,398.2,51.53,,,,35,43.8
146,Poly(methyl acrylate),Homopolymer,Tetradecane,C14H30,,63200,,200000,,,,,,,,363.2,,,113.61,C,4,
146,Poly(methyl acrylate),Homopolymer,Tetradecane,C14H30,,63200,,200000,,,,,,,,373.2,,,98.23,C,4,
146,Poly(methyl acrylate),Homopolymer,Tetradecane,C14H30,,63200,,200000,,,,,,,,383.2,,,85.04,C,4,
147,Poly(methyl methacrylate),Homopolymer,"Methane, tetrachloro",CCl4,,100000,,,,,,,,371,37,423,4.1,,,,79,6.93
147,Poly(methyl methacrylate),Homopolymer,"Methane, trichloro",CHCl3,,6107,,6412,,,,,,,,423,7.92,,,,99,3.04
147,Poly(methyl methacrylate),Homopolymer,"Methane, trichloro",CHCl3,,6107,,6412,,,,,,,,448,5.218,,,,99,3.09
147,Poly(methyl methacrylate),Homopolymer,"Methane, trichloro",CHCl3,,6107,,6412,,,,,,,,473,3.577,,,,99,3.21
147,Poly(methyl methacrylate),Homopolymer,"Methane, trichloro",CHCl3,,100000,,,,,,,,371,37,423,11,,,,79,2.19
147,Poly(methyl methacrylate),Homopolymer,"Methane, trichloro",CHCl3,,,,,,,,,,378.15,,398.2,13.2,,,,2,2.9
147,Poly(methyl methacrylate),Homopolymer,"Methane, trichloro",CHCl3,,,,,,,,,,378.15,,423.2,8.3,,,,2,2.89
147,Poly(methyl methacrylate),Homopolymer,"Methane, trichloro",CHCl3,,,,,,,,,,378.15,,448.2,5.2,,,,2,3.1
147,Poly(methyl methacrylate),Homopolymer,"Methane, dichloro",CH2Cl2,,6107,,6412,,,,,,,,423,5.148,,,,99,3.86
147,Poly(methyl methacrylate),Homopolymer,"Methane, dichloro",CH2Cl2,,6107,,6412,,,,,,,,448,3.462,,,,99,3.99
147,Poly(methyl methacrylate),Homopolymer,"Methane, dichloro",CH2Cl2,,6107,,6412,,,,,,,,473,2.513,,,,99,4.05
147,Poly(methyl methacrylate),Homopolymer,Methyl chloride,CH3Cl,,100000,,,,,,,,371,37,423,6.3,,,,79,
147,Poly(methyl methacrylate),Homopolymer,Methanol,CH4O,,6107,,6412,,,,,,,,423,3.671,,,,99,16.2
147,Poly(methyl methacrylate),Homopolymer,Methanol,CH4O,,6107,,6412,,,,,,,,448,2.553,,,,99,14.1
147,Poly(methyl methacrylate),Homopolymer,Methanol,CH4O,,6107,,6412,,,,,,,,473,1.723,,,,99,13.6
147,Poly(methyl methacrylate),Homopolymer,Methanol,CH4O,,85100,,200000,,,,,a,391,,363,,,15.11,C,72,
147,Poly(methyl methacrylate),Homopolymer,Methanol,CH4O,,85100,,200000,,,,,a,391,,373.5,,,15.97,C,72,
147,Poly(methyl methacrylate),Homopolymer,Methanol,CH4O,,85100,,200000,,,,,a,391,,382.9,,,16.54,C,72,
147,Poly(methyl methacrylate),Homopolymer,Methanol,CH4O,,85100,,200000,,,,,a,391,,398.4,,,16.24,C,72,
147,Poly(methyl methacrylate),Homopolymer,Methanol,CH4O,,85100,,200000,,,,,a,391,,398.4,,,17.22,C,72,
147,Poly(methyl methacrylate),Homopolymer,Methanol,CH4O,,85100,,200000,,,,,a,391,,403.6,,,17.1,C,72,
148,Poly(methyl methacrylate),Homopolymer,Methanol,CH4O,,85100,,200000,,,,,a,391,,408.6,,,15.57,C,72,
148,Poly(methyl methacrylate),Homopolymer,Methanol,CH4O,,85100,,200000,,,,,a,391,,408.7,,,15.91,C,72,
148,Poly(methyl methacrylate),Homopolymer,Methanol,CH4O,,85100,,200000,,,,,a,391,,423.8,,,14.57,C,72,
148,Poly(methyl methacrylate),Homopolymer,Methanol,CH4O,,85100,,200000,,,,,a,391,,423.9,,,14.55,C,72,
148,Poly(methyl methacrylate),Homopolymer,Methanol,CH4O,,85100,,200000,,,,,a,391,,434,,,13.91,C,72,
148,Poly(methyl methacrylate),Homopolymer,Methanol,CH4O,,85100,,200000,,,,,a,391,,444,,,13.59,C,72,
148,Poly(methyl methacrylate),Homopolymer,Methanol,CH4O,,100000,,,,,,,,371,37,423,9,,,,79,6.6
148,Poly(methyl methacrylate),Homopolymer,"Acetic acid, nitrile",C2H3N,,6107,,6412,,,,,,,,423,7.904,,,,99,14.5
148,Poly(methyl methacrylate),Homopolymer,"Acetic acid, nitrile",C2H3N,,6107,,6412,,,,,,,,448,5.34,,,,99,13.8
148,Poly(methyl methacrylate),Homopolymer,"Acetic acid, nitrile",C2H3N,,6107,,6412,,,,,,,,473,3.592,,,,99,14
148,Poly(methyl methacrylate),Homopolymer,"Ethane, 1,2-dichloro",C2H4Cl2,,6107,,6412,,,,,,,,423,10.735,,,,99,4.2
148,Poly(methyl methacrylate),Homopolymer,"Ethane, 1,2-dichloro",C2H4Cl2,,6107,,6412,,,,,,,,448,6.889,,,,99,4.12
148,Poly(methyl methacrylate),Homopolymer,"Ethane, 1,2-dichloro",C2H4Cl2,,6107,,6412,,,,,,,,473,4.575,,,,99,4.15
148,Poly(methyl methacrylate),Homopolymer,"Ethane, 1,2-dichloro",C2H4Cl2,,,,,,,,,,378.15,,398.2,19.2,,,,2,4.02
148,Poly(methyl methacrylate),Homopolymer,"Ethane, 1,2-dichloro",C2H4Cl2,,,,,,,,,,378.15,,423.2,11,,,,2,4.09
148,Poly(methyl methacrylate),Homopolymer,"Ethane, 1,2-dichloro",C2H4Cl2,,,,,,,,,,378.15,,448.2,6.9,,,,2,4.1
148,Poly(methyl methacrylate),Homopolymer,Acetic acid,C2H4O2,,6107,,6412,,,,,,,,423,,,6.168,U,99,
148,Poly(methyl methacrylate),Homopolymer,Acetic acid,C2H4O2,,6107,,6412,,,,,,,,448,,,5.818,U,99,
148,Poly(methyl methacrylate),Homopolymer,Acetic acid,C2H4O2,,6107,,6412,,,,,,,,473,,,5.433,U,99,
148,Poly(methyl methacrylate),Homopolymer,Ethanol,C2H6O,,100000,,,,,,,,371,37,423,9.2,,,,79,6.23
149,Poly(methyl methacrylate),Homopolymer,"1,2-Ethanediol",C2H6O2,,6107,,6412,,,,,,,,423,60.544,,,,99,30.3
149,Poly(methyl methacrylate),Homopolymer,"1,2-Ethanediol",C2H6O2,,6107,,6412,,,,,,,,448,33.15,,,,99,22.6
149,Poly(methyl methacrylate),Homopolymer,"1,2-Ethanediol",C2H6O2,,6107,,6412,,,,,,,,473,18.634,,,,99,18.4
149,Poly(methyl methacrylate),Homopolymer,2-Propanone,C3H6O,,6107,,6412,,,,,,,,423,3.738,,,,99,11.3
149,Poly(methyl methacrylate),Homopolymer,2-Propanone,C3H6O,,6107,,6412,,,,,,,,448,2.792,,,,99,10.1
149,Poly(methyl methacrylate),Homopolymer,2-Propanone,C3H6O,,6107,,6412,,,,,,,,473,2.119,,,,99,9.51
149,Poly(methyl methacrylate),Homopolymer,2-Propanone,C3H6O,,100000,,,,,,,,371,37,423,5.3,,,,79,7.94
149,Poly(methyl methacrylate),Homopolymer,"Acetic acid, methyl ester",C3H6O2,,85100,,200000,,,,,a,391,,398.5,,,6.25,C,72,
149,Poly(methyl methacrylate),Homopolymer,"Acetic acid, methyl ester",C3H6O2,,85100,,200000,,,,,a,391,,408.7,,,7.97,C,72,
149,Poly(methyl methacrylate),Homopolymer,"Acetic acid, methyl ester",C3H6O2,,85100,,200000,,,,,a,391,,424.1,,,7.4,C,72,
149,Poly(methyl methacrylate),Homopolymer,"Acetic acid, methyl ester",C3H6O2,,85100,,200000,,,,,a,391,,434.2,,,7.2,C,72,
149,Poly(methyl methacrylate),Homopolymer,"Formic acid, amide, N,N-dimethyl",C3H7NO,,6107,,6412,,,,,,,,423,38.902,,,,99,8.85
149,Poly(methyl methacrylate),Homopolymer,"Formic acid, amide, N,N-dimethyl",C3H7NO,,6107,,6412,,,,,,,,448,22.01,,,,99,8.89
149,Poly(methyl methacrylate),Homopolymer,"Formic acid, amide, N,N-dimethyl",C3H7NO,,6107,,6412,,,,,,,,473,13.232,,,,99,9.12
149,Poly(methyl methacrylate),Homopolymer,"Formic acid, amide, N,N-dimethyl",C3H7NO,,,,,,,,,,,,473.2,16.38,,,,44,7.34
149,Poly(methyl methacrylate),Homopolymer,2-Propanol,C3H8O,,6107,,6412,,,,,,,,423,3.178,,,,99,16.2
149,Poly(methyl methacrylate),Homopolymer,2-Propanol,C3H8O,,6107,,6412,,,,,,,,448,2.719,,,,99,11.3
149,Poly(methyl methacrylate),Homopolymer,2-Propanol,C3H8O,,6107,,6412,,,,,,,,473,2.081,,,,99,9.72
149,Poly(methyl methacrylate),Homopolymer,2-Butanone,C4H8O,,6107,,6412,,,,,,,,423,5.385,,,,99,10.9
150,Poly(methyl methacrylate),Homopolymer,2-Butanone,C4H8O,,6107,,6412,,,,,,,,448,4.075,,,,99,9.34
150,Poly(methyl methacrylate),Homopolymer,2-Butanone,C4H8O,,6107,,6412,,,,,,,,473,2.994,,,,99,8.81
150,Poly(methyl methacrylate),Homopolymer,2-Butanone,C4H8O,,19770,,,,,,,,,38,321.7,141.9,,,,87,6.7
150,Poly(methyl methacrylate),Homopolymer,2-Butanone,C4H8O,,100000,,,,,,,,371,37,423,8.1,,,,79,7.26
150,Poly(methyl methacrylate),Homopolymer,2-Butanone,C4H8O,,,,,,,,,,,,298.2,,0.966,,C,32,
150,Poly(methyl methacrylate),Homopolymer,2-Butanone,C4H8O,,,,,,,,,,,,323.7,,0.52,,C,32,
150,Poly(methyl methacrylate),Homopolymer,2-Butanone,C4H8O,,,,,,,,,,,,345.6,,0.566,,C,32,
150,Poly(methyl methacrylate),Homopolymer,2-Butanone,C4H8O,,,,,,,,,,,,363.7,,0.328,,C,32,
150,Poly(methyl methacrylate),Homopolymer,2-Butanone,C4H8O,,,,,,,,,,,,383.7,,0.432,,C,32,
150,Poly(methyl methacrylate),Homopolymer,2-Butanone,C4H8O,,,,,,,,,,,,428.7,,0.932,,C,32,
150,Poly(methyl methacrylate),Homopolymer,"Furane, tetrahydro",C4H8O,,6107,,6412,,,,,,,,423,4.075,,,,99,10.36
150,Poly(methyl methacrylate),Homopolymer,"Furane, tetrahydro",C4H8O,,6107,,6412,,,,,,,,448,3.609,,,,99,7.92
150,Poly(methyl methacrylate),Homopolymer,"Furane, tetrahydro",C4H8O,,6107,,6412,,,,,,,,473,2.913,,,,99,6.89
150,Poly(methyl methacrylate),Homopolymer,"Furane, tetrahydro",C4H8O,,,,,,,,,,,,298.2,,0.847,,C,32,
150,Poly(methyl methacrylate),Homopolymer,"Furane, tetrahydro",C4H8O,,,,,,,,,,,,323.7,,0.569,,C,32,
150,Poly(methyl methacrylate),Homopolymer,"Furane, tetrahydro",C4H8O,,,,,,,,,,,,345.6,,0.584,,C,32,
150,Poly(methyl methacrylate),Homopolymer,"Furane, tetrahydro",C4H8O,,,,,,,,,,,,363.7,,0.337,,C,32,
150,Poly(methyl methacrylate),Homopolymer,"Furane, tetrahydro",C4H8O,,,,,,,,,,,,383.7,,0.46,,C,32,
150,Poly(methyl methacrylate),Homopolymer,"Furane, tetrahydro",C4H8O,,,,,,,,,,,,428.7,,0.658,,C,32,
150,Poly(methyl methacrylate),Homopolymer,"Acetic acid, ethyl ester",C4H8O2,,6107,,6412,,,,,,,,423,4.174,,,,99,10.6
150,Poly(methyl methacrylate),Homopolymer,"Acetic acid, ethyl ester",C4H8O2,,6107,,6412,,,,,,,,448,3.333,,,,99,8.62
150,Poly(methyl methacrylate),Homopolymer,"Acetic acid, ethyl ester",C4H8O2,,6107,,6412,,,,,,,,473,2.478,,,,99,8.04
150,Poly(methyl methacrylate),Homopolymer,1-Butanol,C4H10O,,6107,,6412,,,,,,,,423,8.953,,,,99,13
151,Poly(methyl methacrylate),Homopolymer,1-Butanol,C4H10O,,6107,,6412,,,,,,,,448,6.586,,,,99,9.42
151,Poly(methyl methacrylate),Homopolymer,1-Butanol,C4H10O,,6107,,6412,,,,,,,,473,4.575,,,,99,7.97
151,Poly(methyl methacrylate),Homopolymer,"Propenoic acid, 2-methyl, methyl ester",C5H8O2,,85100,,200000,,,,,a,391,,408.7,,,5.14,C,72,
151,Poly(methyl methacrylate),Homopolymer,"Propenoic acid, 2-methyl, methyl ester",C5H8O2,,85100,,200000,,,,,a,391,,424.1,,,7.91,C,72,
151,Poly(methyl methacrylate),Homopolymer,"Propenoic acid, 2-methyl, methyl ester",C5H8O2,,85100,,200000,,,,,a,391,,434.3,,,7.16,C,72,
151,Poly(methyl methacrylate),Homopolymer,2-Pentanone,C5H10O,,100000,,,,,,,,371,37,423,12,,,,79,6.87
151,Poly(methyl methacrylate),Homopolymer,3-Pentanone,C5H10O,,,,,,,,,,,,298.2,,1.21,,C,32,
151,Poly(methyl methacrylate),Homopolymer,3-Pentanone,C5H10O,,,,,,,,,,,,323.7,,0.869,,C,32,
151,Poly(methyl methacrylate),Homopolymer,3-Pentanone,C5H10O,,,,,,,,,,,,345.6,,0.769,,C,32,
151,Poly(methyl methacrylate),Homopolymer,3-Pentanone,C5H10O,,,,,,,,,,,,363.7,,0.597,,C,32,
151,Poly(methyl methacrylate),Homopolymer,3-Pentanone,C5H10O,,,,,,,,,,,,383.7,,0.558,,C,32,
151,Poly(methyl methacrylate),Homopolymer,3-Pentanone,C5H10O,,,,,,,,,,,,428.7,,0.589,,C,32,
151,Poly(methyl methacrylate),Homopolymer,"Benzene, 1,2-dichloro",C6H4Cl2,,,,,,,,,,,,473.2,24.56,,,,44,4.12
151,Poly(methyl methacrylate),Homopolymer,Benzene,C6H6,,6107,,6412,,,,,,,,423,7.158,,,,99,7.89
151,Poly(methyl methacrylate),Homopolymer,Benzene,C6H6,,6107,,6412,,,,,,,,448,5.188,,,,99,7.05
151,Poly(methyl methacrylate),Homopolymer,Benzene,C6H6,,6107,,6412,,,,,,,,473,3.545,,,,99,7.1
151,Poly(methyl methacrylate),Homopolymer,Benzene,C6H6,,100000,,,,,,,,371,37,423,8.9,,,,79,6.35
151,Poly(methyl methacrylate),Homopolymer,Benzene,C6H6,,,,,,,,,,378.15,,398.2,11.5,,,,2,8.14
151,Poly(methyl methacrylate),Homopolymer,Benzene,C6H6,,,,,,,,,,378.15,,423.2,7.9,,,,2,7.13
152,Poly(methyl methacrylate),Homopolymer,Benzene,C6H6,,,,,,,,,,378.15,,448.2,5.2,,,,2,7.01
152,Poly(methyl methacrylate),Homopolymer,Aniline,C6H7N,,6107,,6412,,,,,,,,423,135.093,,,,99,4.82
152,Poly(methyl methacrylate),Homopolymer,Aniline,C6H7N,,6107,,6412,,,,,,,,448,72.48,,,,99,4.43
152,Poly(methyl methacrylate),Homopolymer,Aniline,C6H7N,,6107,,6412,,,,,,,,473,38.832,,,,99,4.5
152,Poly(methyl methacrylate),Homopolymer,Cyclohexanone,C6H10O,,6107,,6412,,,,,,,,423,29.368,,,,99,9.42
152,Poly(methyl methacrylate),Homopolymer,Cyclohexanone,C6H10O,,6107,,6412,,,,,,,,448,22.734,,,,99,6.7
152,Poly(methyl methacrylate),Homopolymer,Cyclohexanone,C6H10O,,6107,,6412,,,,,,,,473,14.862,,,,99,6.1
152,Poly(methyl methacrylate),Homopolymer,Cyclohexanone,C6H10O,,,,,,,,,,,,473.2,16.11,,,,44,5.62
152,Poly(methyl methacrylate),Homopolymer,Cyclohexanol,C6H12O,,,,,,,,,,,,473.2,15.67,,,,44,5.19
152,Poly(methyl methacrylate),Homopolymer,Hexanone (isomer not specified),C6H12O,,,,,,,,,,,,298.2,,1.556,,C,32,
152,Poly(methyl methacrylate),Homopolymer,Hexanone (isomer not specified),C6H12O,,,,,,,,,,,,323.7,,1.101,,C,32,
152,Poly(methyl methacrylate),Homopolymer,Hexanone (isomer not specified),C6H12O,,,,,,,,,,,,345.6,,0.982,,C,32,
152,Poly(methyl methacrylate),Homopolymer,Hexanone (isomer not specified),C6H12O,,,,,,,,,,,,363.7,,0.759,,C,32,
152,Poly(methyl methacrylate),Homopolymer,Hexanone (isomer not specified),C6H12O,,,,,,,,,,,,383.7,,0.719,,C,32,
152,Poly(methyl methacrylate),Homopolymer,Hexanone (isomer not specified),C6H12O,,,,,,,,,,,,428.7,,0.86,,C,32,
152,Poly(methyl methacrylate),Homopolymer,"2-Pentanone, 4-methyl",C6H12O,,6107,,6412,,,,,,,,423,7.384,,,,99,14.2
152,Poly(methyl methacrylate),Homopolymer,"2-Pentanone, 4-methyl",C6H12O,,6107,,6412,,,,,,,,448,5.757,,,,99,10.9
152,Poly(methyl methacrylate),Homopolymer,"2-Pentanone, 4-methyl",C6H12O,,6107,,6412,,,,,,,,473,4.407,,,,99,9.18
153,Poly(methyl methacrylate),Homopolymer,Benzaldehyde,C7H6O,,6107,,6412,,,,,,,,423,76.227,,,,99,6.29
153,Poly(methyl methacrylate),Homopolymer,Benzaldehyde,C7H6O,,6107,,6412,,,,,,,,448,45.149,,,,99,5.33
153,Poly(methyl methacrylate),Homopolymer,Benzaldehyde,C7H6O,,6107,,6412,,,,,,,,473,25.611,,,,99,5.17
153,Poly(methyl methacrylate),Homopolymer,Toluene,C7H8,,6107,,6412,,,,,,,,423,11.337,,,,99,8.6
153,Poly(methyl methacrylate),Homopolymer,Toluene,C7H8,,6107,,6412,,,,,,,,448,7.784,,,,99,7.61
153,Poly(methyl methacrylate),Homopolymer,Toluene,C7H8,,6107,,6412,,,,,,,,473,4.985,,,,99,7.74
153,Poly(methyl methacrylate),Homopolymer,Toluene,C7H8,,19770,,,,,,,,,38,316.4,312.8,,,,87,8.73
153,Poly(methyl methacrylate),Homopolymer,Toluene,C7H8,,100000,,,,,,,,371,37,423,17,,,,79,5.73
153,Poly(methyl methacrylate),Homopolymer,Toluene,C7H8,,,,,,,,,,378.15,,398.2,19.8,,,,2,8.77
153,Poly(methyl methacrylate),Homopolymer,Toluene,C7H8,,,,,,,,,,378.15,,423.2,12.6,,,,2,7.71
153,Poly(methyl methacrylate),Homopolymer,Toluene,C7H8,,,,,,,,,,378.15,,448.2,7.9,,,,2,7.48
153,Poly(methyl methacrylate),Homopolymer,Toluene,C7H8,,,,,,,,,,,,298.2,,0.947,,C,32,
153,Poly(methyl methacrylate),Homopolymer,Toluene,C7H8,,,,,,,,,,,,323.7,,0.612,,C,32,
153,Poly(methyl methacrylate),Homopolymer,Toluene,C7H8,,,,,,,,,,,,345.6,,0.495,,C,32,
153,Poly(methyl methacrylate),Homopolymer,Toluene,C7H8,,,,,,,,,,,,363.7,,0.423,,C,32,
153,Poly(methyl methacrylate),Homopolymer,Toluene,C7H8,,,,,,,,,,,,383.7,,0.454,,C,32,
153,Poly(methyl methacrylate),Homopolymer,Toluene,C7H8,,,,,,,,,,,,428.7,,0.83,,C,32,
153,Poly(methyl methacrylate),Homopolymer,Benzyl alcohol,C7H8O,,6107,,6412,,,,,,,,423,213.186,,,,99,5.55
153,Poly(methyl methacrylate),Homopolymer,Benzyl alcohol,C7H8O,,6107,,6412,,,,,,,,448,104.698,,,,99,4.79
153,Poly(methyl methacrylate),Homopolymer,Benzyl alcohol,C7H8O,,6107,,6412,,,,,,,,473,53.118,,,,99,4.53
153,Poly(methyl methacrylate),Homopolymer,Acetophenone,C8H8O,,,,,,,,,,,,473.2,41.21,,,,44,5.07
154,Poly(methyl methacrylate),Homopolymer,"Benzene, 1,4-dimethyl",C8H10,,6107,,6412,,,,,,,,423,17.123,,,,99,9.7
154,Poly(methyl methacrylate),Homopolymer,"Benzene, 1,4-dimethyl",C8H10,,6107,,6412,,,,,,,,448,10.961,,,,99,8.62
154,Poly(methyl methacrylate),Homopolymer,"Benzene, 1,4-dimethyl",C8H10,,6107,,6412,,,,,,,,473,7.168,,,,99,8.07
154,Poly(methyl methacrylate),Homopolymer,"Benzene, 1,4-dimethyl",C8H10,,,,,,,,,,378.15,,398.2,32,,,,2,9.95
154,Poly(methyl methacrylate),Homopolymer,"Benzene, 1,4-dimethyl",C8H10,,,,,,,,,,378.15,,423.2,19.1,,,,2,8.67
154,Poly(methyl methacrylate),Homopolymer,"Benzene, 1,4-dimethyl",C8H10,,,,,,,,,,378.15,,448.2,11.8,,,,2,7.98
154,Poly(methyl methacrylate),Homopolymer,"Benzene, ethyl",C8H10,,6107,,6412,,,,,,,,423,16.795,,,,99,9.36
154,Poly(methyl methacrylate),Homopolymer,"Benzene, ethyl",C8H10,,6107,,6412,,,,,,,,448,10.731,,,,99,8.42
154,Poly(methyl methacrylate),Homopolymer,"Benzene, ethyl",C8H10,,6107,,6412,,,,,,,,473,6.979,,,,99,8.03
154,Poly(methyl methacrylate),Homopolymer,"Benzene, ethyl",C8H10,,100000,,,,,,,,371,37,423,26,,,,79,6.04
154,Poly(methyl methacrylate),Homopolymer,"Octane, 1-chloro",C8H17Cl,,,,,,,,,,,,473.2,,,10.51,U,44,
154,Poly(methyl methacrylate),Homopolymer,Octane,C8H18,,100000,,,,,,,,371,37,423,3.3,,,,79,34.4
154,Poly(methyl methacrylate),Homopolymer,Nonane,C9H20,,100000,,,,,,,,371,37,423,5.9,,,,79,32.1
154,Poly(methyl methacrylate),Homopolymer,Tetralin,C10H12,,,,,,,,,,,,473.2,31.07,,,,44,6.78
154,Poly(methyl methacrylate),Homopolymer,"Benzene, butyl",C10H14,,6107,,6412,,,,,,,,423,39.786,,,,99,10.5
154,Poly(methyl methacrylate),Homopolymer,"Benzene, butyl",C10H14,,6107,,6412,,,,,,,,448,22.486,,,,99,9.54
154,Poly(methyl methacrylate),Homopolymer,"Benzene, butyl",C10H14,,6107,,6412,,,,,,,,473,13.478,,,,99,8.99
155,Poly(methyl methacrylate),Homopolymer,"Benzene, butyl",C10H14,,,,,,,,,,,,473.2,13.99,,,,44,8.63
155,Poly(methyl methacrylate),Homopolymer,"Decane, 1-chloro",C10H21Cl,,,,,,,,,,,,473.2,,,11.46,U,44,
155,Poly(methyl methacrylate),Homopolymer,Decane,C10H22,,100000,,,,,,,,371,37,423,6.8,,,,79,46.8
155,Poly(methyl methacrylate),Homopolymer,Dodecane,C12H26,,6107,,6412,,,,,,,,423,20.611,,,,99,43.5
155,Poly(methyl methacrylate),Homopolymer,Dodecane,C12H26,,6107,,6412,,,,,,,,448,13.114,,,,99,31.1
155,Poly(methyl methacrylate),Homopolymer,Dodecane,C12H26,,6107,,6412,,,,,,,,473,7.918,,,,99,26.2
155,Poly(methyl methacrylate),Homopolymer,Dodecane,C12H26,,100000,,,,,,,,371,37,423,21,,,,79,42.7
155,Poly(methyl methacrylate),Homopolymer,Tetradecane,C14H30,,6107,,6412,,,,,,,,423,51.223,,,,99,49.7
155,Poly(methyl methacrylate),Homopolymer,Tetradecane,C14H30,,6107,,6412,,,,,,,,448,27.544,,,,99,37.1
155,Poly(methyl methacrylate),Homopolymer,Tetradecane,C14H30,,6107,,6412,,,,,,,,473,15.456,,,,99,30.2
155,Poly(methyl methacrylate),Homopolymer,Tetradecane,C14H30,,,,,,,,,,,,473.2,15.05,,,,44,30.8
155,Poly(methyl methacrylate),Homopolymer,Hexadecane,C16H34,,6107,,6412,,,,,,,,423,124.315,,,,99,58
155,Poly(methyl methacrylate),Homopolymer,Hexadecane,C16H34,,6107,,6412,,,,,,,,448,62.716,,,,99,40.9
155,Poly(methyl methacrylate),Homopolymer,Hexadecane,C16H34,,6107,,6412,,,,,,,,473,30.869,,,,99,34.1
156,Poly(N-(n-octadecyl)maleimide),Homopolymer,1-Hexanol,C6H14O,,190000,,330600,,,,,,386.5,,403.2,,,4.45,C,80,
156,Poly(N-(n-octadecyl)maleimide),Homopolymer,1-Hexanol,C6H14O,,190000,,330600,,,,,,386.5,,413.2,,,4.01,C,80,
156,Poly(N-(n-octadecyl)maleimide),Homopolymer,1-Hexanol,C6H14O,,190000,,330600,,,,,,386.5,,423.2,,,3.6,C,80,
156,Poly(N-(n-octadecyl)maleimide),Homopolymer,1-Hexanol,C6H14O,,190000,,330600,,,,,,386.5,,433.2,,,3.27,C,80,
156,Poly(N-(n-octadecyl)maleimide),Homopolymer,1-Hexanol,C6H14O,,190000,,330600,,,,,,386.5,,443.2,,,3.03,C,80,
156,Poly(N-(n-octadecyl)maleimide),Homopolymer,1-Heptanol,C7H16O,,190000,,330600,,,,,,386.5,,403.2,,,4.33,C,80,
156,Poly(N-(n-octadecyl)maleimide),Homopolymer,1-Heptanol,C7H16O,,190000,,330600,,,,,,386.5,,413.2,,,3.91,C,80,
156,Poly(N-(n-octadecyl)maleimide),Homopolymer,1-Heptanol,C7H16O,,190000,,330600,,,,,,386.5,,423.2,,,3.52,C,80,
156,Poly(N-(n-octadecyl)maleimide),Homopolymer,1-Heptanol,C7H16O,,190000,,330600,,,,,,386.5,,433.2,,,3.25,C,80,
156,Poly(N-(n-octadecyl)maleimide),Homopolymer,1-Heptanol,C7H16O,,190000,,330600,,,,,,386.5,,443.2,,,3.03,C,80,
156,Poly(N-(n-octadecyl)maleimide),Homopolymer,1-Octanol,C8H18O,,190000,,330600,,,,,,386.5,,403.2,,,4.13,C,80,
156,Poly(N-(n-octadecyl)maleimide),Homopolymer,1-Octanol,C8H18O,,190000,,330600,,,,,,386.5,,413.2,,,3.79,C,80,
156,Poly(N-(n-octadecyl)maleimide),Homopolymer,1-Octanol,C8H18O,,190000,,330600,,,,,,386.5,,423.2,,,3.46,C,80,
156,Poly(N-(n-octadecyl)maleimide),Homopolymer,1-Octanol,C8H18O,,190000,,330600,,,,,,386.5,,433.2,,,3.12,C,80,
156,Poly(N-(n-octadecyl)maleimide),Homopolymer,1-Octanol,C8H18O,,190000,,330600,,,,,,386.5,,443.2,,,2.92,C,80,
156,Poly(N-(n-octadecyl)maleimide),Homopolymer,Nonane,C9H20,,190000,,330600,,,,,,386.5,,403.2,,,5.21,C,80,
156,Poly(N-(n-octadecyl)maleimide),Homopolymer,Nonane,C9H20,,190000,,330600,,,,,,386.5,,413.2,,,4.84,C,80,
156,Poly(N-(n-octadecyl)maleimide),Homopolymer,Nonane,C9H20,,190000,,330600,,,,,,386.5,,423.2,,,4.58,C,80,
156,Poly(N-(n-octadecyl)maleimide),Homopolymer,Nonane,C9H20,,190000,,330600,,,,,,386.5,,433.2,,,4.25,C,80,
156,Poly(N-(n-octadecyl)maleimide),Homopolymer,Nonane,C9H20,,190000,,330600,,,,,,386.5,,443.2,,,4.45,C,80,
156,Poly(N-(n-octadecyl)maleimide),Homopolymer,Decane,C10H22,,190000,,330600,,,,,,386.5,,403.2,,,4.9,C,80,
157,Poly(N-(n-octadecyl)maleimide),Homopolymer,Decane,C10H22,,190000,,330600,,,,,,386.5,,413.2,,,4.54,C,80,
157,Poly(N-(n-octadecyl)maleimide),Homopolymer,Decane,C10H22,,190000,,330600,,,,,,386.5,,423.2,,,4.29,C,80,
157,Poly(N-(n-octadecyl)maleimide),Homopolymer,Decane,C10H22,,190000,,330600,,,,,,386.5,,433.2,,,4.02,C,80,
157,Poly(N-(n-octadecyl)maleimide),Homopolymer,Decane,C10H22,,190000,,330600,,,,,,386.5,,443.2,,,4.51,C,80,
157,Poly(N-(n-octadecyl)maleimide),Homopolymer,1-Decanol,C10H22O,,190000,,330600,,,,,,386.5,,403.2,,,3.74,C,80,
157,Poly(N-(n-octadecyl)maleimide),Homopolymer,1-Decanol,C10H22O,,190000,,330600,,,,,,386.5,,413.2,,,3.47,C,80,
157,Poly(N-(n-octadecyl)maleimide),Homopolymer,1-Decanol,C10H22O,,190000,,330600,,,,,,386.5,,423.2,,,3.19,C,80,
157,Poly(N-(n-octadecyl)maleimide),Homopolymer,1-Decanol,C10H22O,,190000,,330600,,,,,,386.5,,433.2,,,2.99,C,80,
157,Poly(N-(n-octadecyl)maleimide),Homopolymer,1-Decanol,C10H22O,,190000,,330600,,,,,,386.5,,443.2,,,2.88,C,80,
157,Poly(N-(n-octadecyl)maleimide),Homopolymer,Undecane,C11H24,,190000,,330600,,,,,,386.5,,403.2,,,4.36,C,80,
157,Poly(N-(n-octadecyl)maleimide),Homopolymer,Undecane,C11H24,,190000,,330600,,,,,,386.5,,413.2,,,4.01,C,80,
157,Poly(N-(n-octadecyl)maleimide),Homopolymer,Undecane,C11H24,,190000,,330600,,,,,,386.5,,423.2,,,3.77,C,80,
157,Poly(N-(n-octadecyl)maleimide),Homopolymer,Undecane,C11H24,,190000,,330600,,,,,,386.5,,433.2,,,3.4,C,80,
157,Poly(N-(n-octadecyl)maleimide),Homopolymer,Undecane,C11H24,,190000,,330600,,,,,,386.5,,443.2,,,3.75,C,80,
157,Poly(N-(n-octadecyl)maleimide),Homopolymer,Dodecane,C12H26,,190000,,330600,,,,,,386.5,,403.2,,,4.23,C,80,
157,Poly(N-(n-octadecyl)maleimide),Homopolymer,Dodecane,C12H26,,190000,,330600,,,,,,386.5,,413.2,,,3.94,C,80,
157,Poly(N-(n-octadecyl)maleimide),Homopolymer,Dodecane,C12H26,,190000,,330600,,,,,,386.5,,423.2,,,3.68,C,80,
157,Poly(N-(n-octadecyl)maleimide),Homopolymer,Dodecane,C12H26,,190000,,330600,,,,,,386.5,,433.2,,,3.37,C,80,
157,Poly(N-(n-octadecyl)maleimide),Homopolymer,Dodecane,C12H26,,190000,,330600,,,,,,386.5,,443.2,,,3.26,C,80,
157,Poly(N-(n-octadecyl)maleimide),Homopolymer,Tridecane,C13H28,,190000,,330600,,,,,,386.5,,403.2,,,4.18,C,80,
157,Poly(N-(n-octadecyl)maleimide),Homopolymer,Tridecane,C13H28,,190000,,330600,,,,,,386.5,,413.2,,,3.86,C,80,
158,Poly(N-(n-octadecyl)maleimide),Homopolymer,Tridecane,C13H28,,190000,,330600,,,,,,386.5,,423.2,,,3.61,C,80,
158,Poly(N-(n-octadecyl)maleimide),Homopolymer,Tridecane,C13H28,,190000,,330600,,,,,,386.5,,433.2,,,3.33,C,80,
158,Poly(N-(n-octadecyl)maleimide),Homopolymer,Tridecane,C13H28,,190000,,330600,,,,,,386.5,,443.2,,,3.26,C,80,
159,Poly(ethylene oxide),Homopolymer,"1,2,3-Propanetriyl trinitrate",C3H5N3O9,,1570,,,,,,,,,,402.1,25973,,,,82,
159,Poly(ethylene oxide),Homopolymer,"1,2,3-Propanetriyl trinitrate",C3H5N3O9,,1570,,,,,,,,,,411.8,14290,,,,82,
159,Poly(ethylene oxide),Homopolymer,"1,2,3-Propanetriyl trinitrate",C3H5N3O9,,1570,,,,,,,,,,421.6,8407,,,,82,
159,Poly(ethylene oxide),Homopolymer,"1,2,3-Propanetriyl trinitrate",C3H5N3O9,,1570,,,,,,,,,,431.1,5201,,,,82,
159,Poly(ethylene oxide),Homopolymer,"1,2,4-Butanetriyl trinitrate",C4H7N3O9,,1570,,,,,,,,,,402.1,62207,,,,82,
159,Poly(ethylene oxide),Homopolymer,"1,2,4-Butanetriyl trinitrate",C4H7N3O9,,1570,,,,,,,,,,411.8,33757,,,,82,
159,Poly(ethylene oxide),Homopolymer,"1,2,4-Butanetriyl trinitrate",C4H7N3O9,,1570,,,,,,,,,,421.6,19225,,,,82,
159,Poly(ethylene oxide),Homopolymer,"1,2,4-Butanetriyl trinitrate",C4H7N3O9,,1570,,,,,,,,,,431.1,11334,,,,82,
159,Poly(ethylene oxide),Homopolymer,Glycerol triacetate,C9H14O6,,1570,,,,,,,,,,402.1,5182,,,,81,2.32
159,Poly(ethylene oxide),Homopolymer,Glycerol triacetate,C9H14O6,,1570,,,,,,,,,,411.8,3148,,,,81,2.34
159,Poly(ethylene oxide),Homopolymer,Glycerol triacetate,C9H14O6,,1570,,,,,,,,,,421.6,1958,,,,81,2.36
159,Poly(ethylene oxide),Homopolymer,Glycerol triacetate,C9H14O6,,1570,,,,,,,,,,431.1,1285,,,,81,2.35
160,"Poly(oxy-3-(2-methoxyethoxy) propyleneoxysuccinyl), alpha,omega-dihydroxy",Homopolymer,Glycerol triacetate,C9H14O6,,1820,,,,,,,,,,402.1,3837,,,,81,3.14
160,"Poly(oxy-3-(2-methoxyethoxy) propyleneoxysuccinyl), alpha,omega-dihydroxy",Homopolymer,Glycerol triacetate,C9H14O6,,1820,,,,,,,,,,411.8,2483,,,,81,2.97
160,"Poly(oxy-3-(2-methoxyethoxy) propyleneoxysuccinyl), alpha,omega-dihydroxy",Homopolymer,Glycerol triacetate,C9H14O6,,1820,,,,,,,,,,421.6,1620,,,,81,2.86
160,"Poly(oxy-3-(2-methoxyethoxy) propyleneoxysuccinyl), alpha,omega-dihydroxy",Homopolymer,Glycerol triacetate,C9H14O6,,1820,,,,,,,,,,431.1,1002,,,,81,3.02
161,"Polyoxypropylene, alpha,omega-dihydroxy",Homopolymer,Glycerol triacetate,C9H14O6,,2010,,,,,,,,,,411.8,2371,,,,81,3.11
161,"Polyoxypropylene, alpha,omega-dihydroxy",Homopolymer,Glycerol triacetate,C9H14O6,,2010,,,,,,,,,,421.6,1550,,,,81,2.99
161,"Polyoxypropylene, alpha,omega-dihydroxy",Homopolymer,Glycerol triacetate,C9H14O6,,2010,,,,,,,,,,431.1,1003,,,,81,3.01
162,Poly(n-pentyl methacrylate),Homopolymer,"Methane, trichloro",CHCl3,,80000,,,,,,,,,,393.2,19.2,,,,69,2.21
162,Poly(n-pentyl methacrylate),Homopolymer,"Acetic acid, nitrile",C2H3N,,80000,,,,,,,,,,393.2,12.5,,,,69,17.3
162,Poly(n-pentyl methacrylate),Homopolymer,2-Propanone,C3H6O,,80000,,,,,,,,,,393.2,5.8,,,,69,12.8
162,Poly(n-pentyl methacrylate),Homopolymer,1-Propanol,C3H8O,,80000,,,,,,,,,,393.2,13.5,,,,69,13.3
162,Poly(n-pentyl methacrylate),Homopolymer,2-Butanone,C4H8O,,80000,,,,,,,,,,393.2,12,,,,69,9.15
162,Poly(n-pentyl methacrylate),Homopolymer,"Acetic acid, ethyl ester",C4H8O2,,80000,,,,,,,,,,393.2,10.3,,,,69,8.05
162,Poly(n-pentyl methacrylate),Homopolymer,Hexane,C6H14,,80000,,,,,,,,,,393.2,8,,,,69,9.55
163,Poly(n-propyl acrylate),Homopolymer,"Methane, trichloro",CHCl3,,95000,,,,,,,,,,393.2,17.5,,,,69,2.43
163,Poly(n-propyl acrylate),Homopolymer,"Acetic acid, nitrile",C2H3N,,95000,,,,,,,,,,393.2,12.4,,,,69,17.4
163,Poly(n-propyl acrylate),Homopolymer,2-Propanone,C3H6O,,95000,,,,,,,,,,393.2,8,,,,69,9.31
163,Poly(n-propyl acrylate),Homopolymer,1-Propanol,C3H8O,,95000,,,,,,,,,,393.2,16.3,,,,69,11
163,Poly(n-propyl acrylate),Homopolymer,2-Butanone,C4H8O,,95000,,,,,,,,,,393.2,13.1,,,,69,8.38
163,Poly(n-propyl acrylate),Homopolymer,"Acetic acid, ethyl ester",C4H8O2,,95000,,,,,,,,,,393.2,11.5,,,,69,7.21
163,Poly(n-propyl acrylate),Homopolymer,Hexane,C6H14,,95000,,,,,,,,,,393.2,5,,,,69,15.3
164,Polypropylene,Homopolymer,"Butane, 2-methyl",C5H12,,,,,,,,,,,39,303.2,,0.91,,C,27,
164,Polypropylene,Homopolymer,Pentane,C5H12,,,,,,,,,,,39,303.2,,0.64,,C,27,
164,Polypropylene,Homopolymer,Benzene,C6H6,,,,,,,,,,,39,303.2,,0.74,,C,27,
164,Polypropylene,Homopolymer,Cyclohexane,C6H12,,,,,,,,,,,39,303.2,,0.44,,C,27,
164,Polypropylene,Homopolymer,Hexane,C6H14,,,,,,,,,,,39,303.2,,0.48,,C,27,
164,Polypropylene,Homopolymer,"Benzene, ethyl",C8H10,,,,,,,,,,,39,303.2,,0.72,,C,27,
164,Polypropylene,Homopolymer,Octane,C8H18,,,,,,,,,,,39,303.2,,0.55,,C,27,
164,Polypropylene,Homopolymer,"Pentane, 2,2,4-trimethyl",C8H18,,,,,,,,,,,39,303.2,,0.58,,C,27,
164,Polypropylene,Homopolymer,"Benzene, tert-butyl",C10H14,,,,,,,,,,,39,303.2,,0.61,,C,27,
164,Polypropylene,Homopolymer,Decane,C10H22,,,,,,,,,,,39,303.2,,0.29,,C,27,
165,Poly(n-propyl methacrylate),Homopolymer,"Methane, trichloro",CHCl3,,70000,,,,,,,,,,393.2,20.6,,,,69,2.06
165,Poly(n-propyl methacrylate),Homopolymer,"Acetic acid, nitrile",C2H3N,,70000,,,,,,,,,,393.2,11.9,,,,69,18.2
165,Poly(n-propyl methacrylate),Homopolymer,2-Propanone,C3H6O,,70000,,,,,,,,,,393.2,7.6,,,,69,9.8
165,Poly(n-propyl methacrylate),Homopolymer,1-Propanol,C3H8O,,70000,,,,,,,,,,393.2,16.1,,,,69,11.2
165,Poly(n-propyl methacrylate),Homopolymer,2-Butanone,C4H8O,,70000,,,,,,,,,,393.2,13.6,,,,69,8.07
165,Poly(n-propyl methacrylate),Homopolymer,"Acetic acid, ethyl ester",C4H8O2,,70000,,,,,,,,,,393.2,11.5,,,,69,7.21
165,Poly(n-propyl methacrylate),Homopolymer,Hexane,C6H14,,70000,,,,,,,,,,393.2,6.3,,,,69,12.1
166,Polystyrene,Homopolymer,Dichlorodifluoromethane,CCl2F2,,110000,,116600,,,,,,,,408,1.12,,,,17,
166,Polystyrene,Homopolymer,Dichlorodifluoromethane,CCl2F2,,110000,,116600,,,,,,,,423,0.94,,,,17,
166,Polystyrene,Homopolymer,Dichlorodifluoromethane,CCl2F2,,110000,,116600,,,,,,,,448,0.7,,,,17,
166,Polystyrene,Homopolymer,Dichlorodifluoromethane,CCl2F2,,110000,,116600,,,,,,,,473,0.56,,,,17,
166,Polystyrene,Homopolymer,Dichlorodifluoromethane,CCl2F2,,110000,,116600,,,,,,,,498,0.45,,,,17,
166,Polystyrene,Homopolymer,Trichlorofluoromethane,CCl3F,,110000,,116600,,,,,,,,408,3.85,,,,17,3.42
166,Polystyrene,Homopolymer,Trichlorofluoromethane,CCl3F,,110000,,116600,,,,,,,,423,3.02,,,,17,3.54
166,Polystyrene,Homopolymer,Trichlorofluoromethane,CCl3F,,110000,,116600,,,,,,,,448,2.09,,,,17,3.83
166,Polystyrene,Homopolymer,Trichlorofluoromethane,CCl3F,,110000,,116600,,,,,,,,473,1.55,,,,17,
166,Polystyrene,Homopolymer,Trichlorofluoromethane,CCl3F,,110000,,116600,,,,,,,,498,1.17,,,,17,
166,Polystyrene,Homopolymer,"Methane, tetrachloro",CCl4,a,600,a,660,,,,,,,,313.2,,0.29,,C,31,
166,Polystyrene,Homopolymer,"Methane, tetrachloro",CCl4,,1709,,1811,,,,,,,,413.2,,0.325,,C,19,
166,Polystyrene,Homopolymer,"Methane, tetrachloro",CCl4,,3524,,3876,,3600,,,,,,400,,,2.39,U,21,2.66
166,Polystyrene,Homopolymer,"Methane, tetrachloro",CCl4,,3524,,3876,,3600,,,,,,421.6,,,2.26,U,21,2.62
166,Polystyrene,Homopolymer,"Methane, tetrachloro",CCl4,,3524,,3876,,3600,,,,,,444.8,,,2.12,U,21,2.6
166,Polystyrene,Homopolymer,"Methane, tetrachloro",CCl4,,20000,,,,,,,,351,,435.5,3.94,,,,56,5.84
166,Polystyrene,Homopolymer,"Methane, tetrachloro",CCl4,,20000,,,,,,,,351,,445,3.6,,,,56,5.5
166,Polystyrene,Homopolymer,"Methane, tetrachloro",CCl4,,20000,,,,,,,,351,,492.9,2.09,,,,56,5.05
166,Polystyrene,Homopolymer,"Methane, tetrachloro",CCl4,,20000,,,,,,,,351,,502.6,2.47,,,,56,3.85
166,Polystyrene,Homopolymer,"Methane, tetrachloro",CCl4,,96200,,97600,,98200,,,,,40,396.5,,,3.12,U,21,3.46
166,Polystyrene,Homopolymer,"Methane, tetrachloro",CCl4,,96200,,97600,,98200,,,,,40,420,,,2.79,U,21,3.23
166,Polystyrene,Homopolymer,"Methane, tetrachloro",CCl4,,96200,,97600,,98200,,,,,40,447.5,,,2.37,U,21,2.92
166,Polystyrene,Homopolymer,"Methane, tetrachloro",CCl4,,110000,,116600,,,,,,,,423.2,,,4.2,C,9,
166,Polystyrene,Homopolymer,"Methane, tetrachloro",CCl4,,1780000,,2145000,,1890000,,,,,41,395.5,,,3.76,U,21,4.16
166,Polystyrene,Homopolymer,"Methane, tetrachloro",CCl4,,1780000,,2145000,,1890000,,,,,41,420.9,,,2.98,U,21,3.46
167,Polystyrene,Homopolymer,"Methane, tetrachloro",CCl4,,1780000,,2145000,,1890000,,,,,41,445.9,,,2.59,U,21,3.18
167,Polystyrene,Homopolymer,Difluorochloromethane,CHClF2,,110000,,116600,,,,,,,,408,0.94,,,,17,
167,Polystyrene,Homopolymer,Difluorochloromethane,CHClF2,,110000,,116600,,,,,,,,423,0.81,,,,17,
167,Polystyrene,Homopolymer,Difluorochloromethane,CHClF2,,110000,,116600,,,,,,,,448,0.64,,,,17,
167,Polystyrene,Homopolymer,Difluorochloromethane,CHClF2,,110000,,116600,,,,,,,,473,0.53,,,,17,
167,Polystyrene,Homopolymer,Difluorochloromethane,CHClF2,,110000,,116600,,,,,,,,498,0.44,,,,17,
167,Polystyrene,Homopolymer,"Methane, trichloro",CHCl3,a,600,a,660,,,,,,,,313.2,,0.13,,C,31,
167,Polystyrene,Homopolymer,"Methane, trichloro",CHCl3,,1709,,1811,,,,,,,,413.2,,0.217,,C,19,
167,Polystyrene,Homopolymer,"Methane, trichloro",CHCl3,,20000,,,,,,,,351,,435.5,4.39,,,,56,4.46
167,Polystyrene,Homopolymer,"Methane, trichloro",CHCl3,,20000,,,,,,,,351,,445,3.78,,,,56,4.47
167,Polystyrene,Homopolymer,"Methane, trichloro",CHCl3,,20000,,,,,,,,351,,492.9,2.02,,,,56,4.5
167,Polystyrene,Homopolymer,"Methane, trichloro",CHCl3,,20000,,,,,,,,351,,502.6,2.36,,,,56,3.48
167,Polystyrene,Homopolymer,"Methane, trichloro",CHCl3,,76000,,82000,,,,,,368.45,42,423.2,,,3.32,C,86,
167,Polystyrene,Homopolymer,"Methane, trichloro",CHCl3,,110000,,116600,,,,,,,,448,3.2,,,,17,5.05
167,Polystyrene,Homopolymer,Chlorofluoromethane,CH2ClF,,110000,,116600,,,,,,,,408,2.01,,,,17,
167,Polystyrene,Homopolymer,Chlorofluoromethane,CH2ClF,,110000,,116600,,,,,,,,423,1.65,,,,17,
167,Polystyrene,Homopolymer,Chlorofluoromethane,CH2ClF,,110000,,116600,,,,,,,,448,1.2,,,,17,
167,Polystyrene,Homopolymer,"Methane, dichloro",CH2Cl2,a,600,a,660,,,,,,,,313.2,,0.34,,C,31,
167,Polystyrene,Homopolymer,"Methane, dichloro",CH2Cl2,,20000,,,,,,,,351,,435.5,2.86,,,,56,5.76
167,Polystyrene,Homopolymer,"Methane, dichloro",CH2Cl2,,20000,,,,,,,,351,,445,2.72,,,,56,5.29
167,Polystyrene,Homopolymer,"Methane, dichloro",CH2Cl2,,20000,,,,,,,,351,,492.9,2.02,,,,56,4.12
168,Polystyrene,Homopolymer,"Methane, dichloro",CH2Cl2,,20000,,,,,,,,351,,502.6,2.15,,,,56,3.58
168,Polystyrene,Homopolymer,"Methane, dichloro",CH2Cl2,,110000,,116600,,,,,,,,423,5.2,,,,17,3.82
168,Polystyrene,Homopolymer,"Methane, dichloro",CH2Cl2,,110000,,116600,,,,,,,,448,3.35,,,,17,4.13
168,Polystyrene,Homopolymer,"Methane, dichloro",CH2Cl2,,110000,,116600,,,,,,,,473,2.21,,,,17,4.61
168,Polystyrene,Homopolymer,Methyl chloride,CH3Cl,,110000,,116600,,,,,,,,423,1.7,,,,17,
168,Polystyrene,Homopolymer,Methyl chloride,CH3Cl,,110000,,116600,,,,,,,,448,1.3,,,,17,
168,Polystyrene,Homopolymer,"Formic acid, amide",CH3NO,,20000,,,,,,,,351,,435.5,,,144.01,C,56,
168,Polystyrene,Homopolymer,"Formic acid, amide",CH3NO,,20000,,,,,,,,351,,445,,,130.31,C,56,
168,Polystyrene,Homopolymer,"Formic acid, amide",CH3NO,,20000,,,,,,,,351,,492.9,,,85.25,C,56,
168,Polystyrene,Homopolymer,"Formic acid, amide",CH3NO,,20000,,,,,,,,351,,502.6,,,59.6,C,56,
168,Polystyrene,Homopolymer,Methanol,CH4O,,20000,,,,,,,,351,,435.5,1.12,,,,56,40.8
168,Polystyrene,Homopolymer,Methanol,CH4O,,20000,,,,,,,,351,,445,1.12,,,,56,33.9
