Repository: edgarsmdn/Poly_GHGNN

# Poly_GHGNN
A modification of the GH-GNN model for polymer solutions

File: data/raw/IDACs_polymers.csv (part 8 of 12)
20,Polybutadiene,Homopolymer,"Methane, trichloro",CHCl3,,93000,,99000,,,,,,,,369.2,42.17,,,,45,1.74
20,Polybutadiene,Homopolymer,"Methane, dichloro",CH2Cl2,,22600,,23956,,,,,,,,353,26.322,,,,99,3.11
20,Polybutadiene,Homopolymer,"Methane, dichloro",CH2Cl2,,22600,,23956,,,,,,,,363,20.41,,,,99,3.13
20,Polybutadiene,Homopolymer,"Methane, dichloro",CH2Cl2,,22600,,23956,,,,,,,,373,16.354,,,,99,3.1
168,Polystyrene,Homopolymer,Methanol,CH4O,,20000,,,,,,,,351,,492.9,1.13,,,,56,15.6
168,Polystyrene,Homopolymer,Methanol,CH4O,,20000,,,,,,,,351,,502.6,1.55,,,,56,10.1
168,Polystyrene,Homopolymer,"Ethane, 1,1,2-trichloro-1,2,2-trifluoro",C2Cl3F3,,110000,,116600,,,,,,,,423,3.5,,,,17,3.61
168,Polystyrene,Homopolymer,"Ethane, 1,1,2-trichloro-1,2,2-trifluoro",C2Cl3F3,,110000,,116600,,,,,,,,448,2.33,,,,17,3.86
168,Polystyrene,Homopolymer,"Ethane, 1,1,2-trichloro-1,2,2-trifluoro",C2Cl3F3,,110000,,116600,,,,,,,,473,1.65,,,,17,4.16
168,Polystyrene,Homopolymer,"Ethane, 1,1,2-trichloro-1,2,2-trifluoro",C2Cl3F3,,110000,,116600,,,,,,,,498,1.22,,,,17,
168,Polystyrene,Homopolymer,"Ethene, tetrachloro",C2Cl4,a,600,a,660,,,,,,,,313.2,,0.36,,C,31,
169,Polystyrene,Homopolymer,"Ethene, trichloro",C2HCl3,a,600,a,660,,,,,,,,313.2,,0.19,,C,31,
169,Polystyrene,Homopolymer,"Ethene, trichloro",C2HCl3,,20000,,,,,,,,351,,435.5,6.46,,,,56,4.65
169,Polystyrene,Homopolymer,"Ethene, trichloro",C2HCl3,,20000,,,,,,,,351,,445,5.84,,,,56,4.35
169,Polystyrene,Homopolymer,"Ethene, trichloro",C2HCl3,,20000,,,,,,,,351,,492.9,3.31,,,,56,3.7
169,Polystyrene,Homopolymer,"Ethene, trichloro",C2HCl3,,20000,,,,,,,,351,,502.6,3.62,,,,56,3.06
169,Polystyrene,Homopolymer,"Acetic acid, nitrile",C2H3N,,20000,,,,,,,,351,,435.5,2.75,,,,56,33.1
169,Polystyrene,Homopolymer,"Acetic acid, nitrile",C2H3N,,20000,,,,,,,,351,,445,2.81,,,,56,27.5
169,Polystyrene,Homopolymer,"Acetic acid, nitrile",C2H3N,,20000,,,,,,,,351,,492.9,1.82,,,,56,21.2
169,Polystyrene,Homopolymer,"Acetic acid, nitrile",C2H3N,,20000,,,,,,,,351,,502.6,2.39,,,,56,14.4
169,Polystyrene,Homopolymer,"Acetic acid, nitrile",C2H3N,,97000,,102800,,,,,,,,423.2,,,19.8,C,1,
169,Polystyrene,Homopolymer,"Acetic acid, nitrile",C2H3N,,97000,,102800,,,,,,,,448.2,,,19.8,C,1,
169,Polystyrene,Homopolymer,"Acetic acid, nitrile",C2H3N,,97000,,102800,,,,,,,,473.2,,,19.7,C,1,
169,Polystyrene,Homopolymer,"Acetic acid, nitrile",C2H3N,,110000,,116600,,,,,,,,423.2,,,18.6,C,9,
169,Polystyrene,Homopolymer,"Ethane, 1,2-dichloro",C2H4Cl2,,20000,,,,,,,,351,,435.5,5.59,,,,56,6.35
169,Polystyrene,Homopolymer,"Ethane, 1,2-dichloro",C2H4Cl2,,20000,,,,,,,,351,,445,5.14,,,,56,5.81
169,Polystyrene,Homopolymer,"Ethane, 1,2-dichloro",C2H4Cl2,,20000,,,,,,,,351,,492.9,3.15,,,,56,4.55
169,Polystyrene,Homopolymer,"Ethane, 1,2-dichloro",C2H4Cl2,,20000,,,,,,,,351,,502.6,3.21,,,,56,3.94
169,Polystyrene,Homopolymer,"Ethane, 1,2-dichloro",C2H4Cl2,,97000,,102800,,,,,,,,423.2,,,4.55,C,1,
169,Polystyrene,Homopolymer,"Ethane, 1,2-dichloro",C2H4Cl2,,97000,,102800,,,,,,,,448.2,,,4.83,C,1,
169,Polystyrene,Homopolymer,"Ethane, 1,2-dichloro",C2H4Cl2,,97000,,102800,,,,,,,,473.2,,,5.1,C,1,
169,Polystyrene,Homopolymer,Acetic acid,C2H4O2,,20000,,,,,,,,351,,435.5,,,36.52,C,56,
169,Polystyrene,Homopolymer,Acetic acid,C2H4O2,,20000,,,,,,,,351,,445,,,31.81,C,56,
170,Polystyrene,Homopolymer,Acetic acid,C2H4O2,,20000,,,,,,,,351,,492.9,,,16.32,C,56,
170,Polystyrene,Homopolymer,Acetic acid,C2H4O2,,20000,,,,,,,,351,,502.6,,,17.95,C,56,
170,Polystyrene,Homopolymer,"Ethane, nitro",C2H5NO2,,97000,,102800,,,,,,,,423.2,,,11,C,1,
170,Polystyrene,Homopolymer,"Ethane, nitro",C2H5NO2,,97000,,102800,,,,,,,,448.2,,,11.6,C,1,
170,Polystyrene,Homopolymer,"Ethane, nitro",C2H5NO2,,97000,,102800,,,,,,,,473.2,,,12.6,C,1,
170,Polystyrene,Homopolymer,Ethanol,C2H6O,,20000,,,,,,,,351,,435.5,1.57,,,,56,27.6
170,Polystyrene,Homopolymer,Ethanol,C2H6O,,20000,,,,,,,,351,,445,1.63,,,,56,21.8
170,Polystyrene,Homopolymer,Ethanol,C2H6O,,20000,,,,,,,,351,,492.9,1.15,,,,56,13.7
170,Polystyrene,Homopolymer,Ethanol,C2H6O,,20000,,,,,,,,351,,502.6,1.48,,,,56,9.4
170,Polystyrene,Homopolymer,Ethanol,C2H6O,,110000,,116600,,,,,,,,423.2,,,17.5,C,9,
170,Polystyrene,Homopolymer,"1,2-Ethanediol",C2H6O2,,20000,,,,,,,,351,,435.5,11.15,,,,56,104
170,Polystyrene,Homopolymer,"1,2-Ethanediol",C2H6O2,,20000,,,,,,,,351,,445,7.57,,,,56,109
170,Polystyrene,Homopolymer,"1,2-Ethanediol",C2H6O2,,20000,,,,,,,,351,,492.9,3.66,,,,56,54.4
170,Polystyrene,Homopolymer,"1,2-Ethanediol",C2H6O2,,20000,,,,,,,,351,,502.6,3.85,,,,56,40.5
170,Polystyrene,Homopolymer,2-Propanone,C3H6O,a,600,a,660,,,,,,,,313.2,,1.08,,C,31,
170,Polystyrene,Homopolymer,2-Propanone,C3H6O,,16510,,17500,,,,,,,43,423,,,8.08,C,38,
170,Polystyrene,Homopolymer,2-Propanone,C3H6O,,20000,,,,,,,,351,,435.5,2.05,,,,56,16.7
170,Polystyrene,Homopolymer,2-Propanone,C3H6O,,20000,,,,,,,,351,,445,1.94,,,,56,15.2
170,Polystyrene,Homopolymer,2-Propanone,C3H6O,,20000,,,,,,,,351,,492.9,1.45,,,,56,11.1
170,Polystyrene,Homopolymer,2-Propanone,C3H6O,,20000,,,,,,,,351,,502.6,1.21,,,,56,12.2
171,Polystyrene,Homopolymer,"Formic acid, amide, N,N-dimethyl",C3H7NO,,61500,,103935,,,,,,,,433.2,20.5,,,,75,13.2
171,Polystyrene,Homopolymer,"Formic acid, amide, N,N-dimethyl",C3H7NO,,76000,,82000,,,,,,368.45,42,413.2,37.97,,,,86,11.6
171,Polystyrene,Homopolymer,"Formic acid, amide, N,N-dimethyl",C3H7NO,,76000,,82000,,,,,,368.45,42,423.2,,,10.64,C,86,
171,Polystyrene,Homopolymer,"Formic acid, amide, N,N-dimethyl",C3H7NO,,76000,,82000,,,,,,368.45,42,433.2,23.96,,,,86,11.3
171,Polystyrene,Homopolymer,"Formic acid, amide, N,N-dimethyl",C3H7NO,,76000,,82000,,,,,,368.45,42,453.2,15.77,,,,86,11.2
171,Polystyrene,Homopolymer,"Formic acid, amide, N,N-dimethyl",C3H7NO,,76000,,82000,,,,,,368.45,42,473.2,10.75,,,,86,11.2
171,Polystyrene,Homopolymer,"Formic acid, amide, N,N-dimethyl",C3H7NO,,97000,,102800,,,,,,,,423.2,,,10.6,C,1,
171,Polystyrene,Homopolymer,"Formic acid, amide, N,N-dimethyl",C3H7NO,,97000,,102800,,,,,,,,448.2,,,10.8,C,1,
171,Polystyrene,Homopolymer,"Formic acid, amide, N,N-dimethyl",C3H7NO,,97000,,102800,,,,,,,,473.2,,,11,C,1,
171,Polystyrene,Homopolymer,Propane,C3H8,,110000,,116600,,,,,,,,408,0.9,,,,17,
171,Polystyrene,Homopolymer,Propane,C3H8,,110000,,116600,,,,,,,,423,0.78,,,,17,
171,Polystyrene,Homopolymer,Propane,C3H8,,110000,,116600,,,,,,,,448,0.62,,,,17,
171,Polystyrene,Homopolymer,Propane,C3H8,,110000,,116600,,,,,,,,473,0.51,,,,17,
171,Polystyrene,Homopolymer,Propane,C3H8,,110000,,116600,,,,,,,,498,0.43,,,,17,
171,Polystyrene,Homopolymer,1-Propanol,C3H8O,,20000,,,,,,,,351,,435.5,2.41,,,,56,23.9
171,Polystyrene,Homopolymer,1-Propanol,C3H8O,,20000,,,,,,,,351,,445,2.49,,,,56,18.8
171,Polystyrene,Homopolymer,1-Propanol,C3H8O,,20000,,,,,,,,351,,492.9,1.73,,,,56,11.6
171,Polystyrene,Homopolymer,1-Propanol,C3H8O,,20000,,,,,,,,351,,502.6,2.39,,,,56,7.35
171,Polystyrene,Homopolymer,2-Propanol,C3H8O,a,600,a,660,,,,,,,,313.2,,2.64,,C,31,
171,Polystyrene,Homopolymer,2-Propanol,C3H8O,,20000,,,,,,,,351,,435.5,1.47,,,,56,26.7
171,Polystyrene,Homopolymer,2-Propanol,C3H8O,,20000,,,,,,,,351,,445,1.62,,,,56,20.1
171,Polystyrene,Homopolymer,2-Propanol,C3H8O,,20000,,,,,,,,351,,492.9,1.44,,,,56,10.7
171,Polystyrene,Homopolymer,2-Propanol,C3H8O,,20000,,,,,,,,351,,502.6,2.2,,,,56,6.33
172,Polystyrene,Homopolymer,2-Butanone,C4H8O,a,600,a,660,,,,,,,,313.2,,0.84,,C,31,
172,Polystyrene,Homopolymer,2-Butanone,C4H8O,,3524,,3876,,3600,,,,,,400,,,6.86,U,21,7.72
172,Polystyrene,Homopolymer,2-Butanone,C4H8O,,3524,,3876,,3600,,,,,,421.6,,,6.46,U,21,7.61
172,Polystyrene,Homopolymer,2-Butanone,C4H8O,,3524,,3876,,3600,,,,,,444.8,,,6.2,U,21,7.74
172,Polystyrene,Homopolymer,2-Butanone,C4H8O,,10300,,10920,,,,,,,44,321.7,147.8,,,,87,6.44
172,Polystyrene,Homopolymer,2-Butanone,C4H8O,,20000,,,,,,,,351,,435.5,3.16,,,,56,14.8
172,Polystyrene,Homopolymer,2-Butanone,C4H8O,,20000,,,,,,,,351,,445,3.02,,,,56,13.2
172,Polystyrene,Homopolymer,2-Butanone,C4H8O,,20000,,,,,,,,351,,492.9,2.11,,,,56,9.73
172,Polystyrene,Homopolymer,2-Butanone,C4H8O,,20000,,,,,,,,351,,502.6,2.15,,,,56,8.57
172,Polystyrene,Homopolymer,2-Butanone,C4H8O,,96200,,97600,,98200,,,,,40,396.5,,,7.61,U,21,8.51
172,Polystyrene,Homopolymer,2-Butanone,C4H8O,,96200,,97600,,98200,,,,,40,420,,,7.13,U,21,8.37
172,Polystyrene,Homopolymer,2-Butanone,C4H8O,,96200,,97600,,98200,,,,,40,447.5,,,6.48,U,21,8.15
172,Polystyrene,Homopolymer,2-Butanone,C4H8O,,97000,,102800,,,,,,,,423.2,,,9.44,C,1,
172,Polystyrene,Homopolymer,2-Butanone,C4H8O,,97000,,102800,,,,,,,,448.2,,,9.3,C,1,
172,Polystyrene,Homopolymer,2-Butanone,C4H8O,,97000,,102800,,,,,,,,473.2,,,9.12,C,1,
172,Polystyrene,Homopolymer,2-Butanone,C4H8O,,110000,,116600,,,,,,,,423.2,,,10.5,C,9,
172,Polystyrene,Homopolymer,2-Butanone,C4H8O,,1780000,,2145000,,1890000,,,,,41,395.5,,,8.72,U,21,9.73
172,Polystyrene,Homopolymer,2-Butanone,C4H8O,,1780000,,2145000,,1890000,,,,,41,420.9,,,7.64,U,21,8.98
172,Polystyrene,Homopolymer,2-Butanone,C4H8O,,1780000,,2145000,,1890000,,,,,41,445.9,,,6.88,U,21,8.61
172,Polystyrene,Homopolymer,2-Butanone,C4H8O,,,,,,,,,,,,298.4,,0.901,,C,32,
172,Polystyrene,Homopolymer,2-Butanone,C4H8O,,,,,,,,,,,,323.7,,0.628,,C,32,
172,Polystyrene,Homopolymer,2-Butanone,C4H8O,,,,,,,,,,,,345.6,,0.465,,C,32,
172,Polystyrene,Homopolymer,2-Butanone,C4H8O,,,,,,,,,,,,363.7,,0.418,,C,32,
172,Polystyrene,Homopolymer,2-Butanone,C4H8O,,,,,,,,,,,,383.7,,0.409,,C,32,
172,Polystyrene,Homopolymer,2-Butanone,C4H8O,,,,,,,,,,,,418.7,,0.582,,C,32,
172,Polystyrene,Homopolymer,"Furane, tetrahydro",C4H8O,,20000,,,,,,,,351,,435.5,4.53,,,,56,7.7
173,Polystyrene,Homopolymer,"Furane, tetrahydro",C4H8O,,20000,,,,,,,,351,,445,4.17,,,,56,7.18
173,Polystyrene,Homopolymer,"Furane, tetrahydro",C4H8O,,20000,,,,,,,,351,,492.9,2.49,,,,56,6.3
173,Polystyrene,Homopolymer,"Furane, tetrahydro",C4H8O,,20000,,,,,,,,351,,502.6,3.51,,,,56,4.01
173,Polystyrene,Homopolymer,"Furane, tetrahydro",C4H8O,,,,,,,,,,,,298.4,,0.697,,C,32,
173,Polystyrene,Homopolymer,"Furane, tetrahydro",C4H8O,,,,,,,,,,,,323.7,,0.339,,C,32,
173,Polystyrene,Homopolymer,"Furane, tetrahydro",C4H8O,,,,,,,,,,,,345.6,,0.339,,C,32,
173,Polystyrene,Homopolymer,"Furane, tetrahydro",C4H8O,,,,,,,,,,,,363.7,,0.223,,C,32,
173,Polystyrene,Homopolymer,"Furane, tetrahydro",C4H8O,,,,,,,,,,,,383.7,,0.352,,C,32,
173,Polystyrene,Homopolymer,"Furane, tetrahydro",C4H8O,,,,,,,,,,,,418.7,,0.709,,C,32,
173,Polystyrene,Homopolymer,"Acetic acid, ethyl ester",C4H8O2,,16510,,17500,,,,,,,43,423,,,5.93,C,38,
173,Polystyrene,Homopolymer,"Acetic acid, ethyl ester",C4H8O2,,20000,,,,,,,,351,,435.5,2.77,,,,56,12.8
173,Polystyrene,Homopolymer,"Acetic acid, ethyl ester",C4H8O2,,20000,,,,,,,,351,,445,2.7,,,,56,11.2
173,Polystyrene,Homopolymer,"Acetic acid, ethyl ester",C4H8O2,,20000,,,,,,,,351,,492.9,1.24,,,,56,12.5
173,Polystyrene,Homopolymer,"Acetic acid, ethyl ester",C4H8O2,,20000,,,,,,,,351,,502.6,1.76,,,,56,7.93
173,Polystyrene,Homopolymer,"1,4-Dioxane",C4H8O2,a,600,a,660,,,,,,,,313.2,,0.43,,C,31,
173,Polystyrene,Homopolymer,"1,4-Dioxane",C4H8O2,,3524,,3876,,3600,,,,,,400,,,3.97,U,21,4.31
173,Polystyrene,Homopolymer,"1,4-Dioxane",C4H8O2,,3524,,3876,,3600,,,,,,421.6,,,3.95,U,21,4.42
173,Polystyrene,Homopolymer,"1,4-Dioxane",C4H8O2,,3524,,3876,,3600,,,,,,444.8,,,3.71,U,21,4.32
173,Polystyrene,Homopolymer,"1,4-Dioxane",C4H8O2,,10300,,10920,,,,,,,44,323.2,255.8,,,,87,6.36
173,Polystyrene,Homopolymer,"1,4-Dioxane",C4H8O2,,20000,,,,,,,,351,,435.5,7.29,,,,56,8.41
173,Polystyrene,Homopolymer,"1,4-Dioxane",C4H8O2,,20000,,,,,,,,351,,445,6.56,,,,56,7.77
173,Polystyrene,Homopolymer,"1,4-Dioxane",C4H8O2,,20000,,,,,,,,351,,492.9,2.84,,,,56,8.2
173,Polystyrene,Homopolymer,"1,4-Dioxane",C4H8O2,,20000,,,,,,,,351,,502.6,3.57,,,,56,5.72
173,Polystyrene,Homopolymer,"1,4-Dioxane",C4H8O2,,76000,,82000,,,,,,368.45,42,413.2,17.03,,,,86,5.8
173,Polystyrene,Homopolymer,"1,4-Dioxane",C4H8O2,,76000,,82000,,,,,,368.45,42,423.2,,,5.52,C,86,
174,Polystyrene,Homopolymer,"1,4-Dioxane",C4H8O2,,76000,,82000,,,,,,368.45,42,433.2,11.76,,,,86,5.46
174,Polystyrene,Homopolymer,"1,4-Dioxane",C4H8O2,,76000,,82000,,,,,,368.45,42,453.2,8.39,,,,86,5.23
174,Polystyrene,Homopolymer,"1,4-Dioxane",C4H8O2,,76000,,82000,,,,,,368.45,42,473.2,6.16,,,,86,5.09
174,Polystyrene,Homopolymer,"1,4-Dioxane",C4H8O2,,96200,,97600,,98200,,,,,40,396.5,,,4.56,U,21,4.93
174,Polystyrene,Homopolymer,"1,4-Dioxane",C4H8O2,,96200,,97600,,98200,,,,,40,420,,,4.33,U,21,4.83
174,Polystyrene,Homopolymer,"1,4-Dioxane",C4H8O2,,96200,,97600,,98200,,,,,40,447.5,,,4.15,U,21,4.85
174,Polystyrene,Homopolymer,"1,4-Dioxane",C4H8O2,,97000,,102800,,,,,,,,423.2,,,5.17,C,1,
174,Polystyrene,Homopolymer,"1,4-Dioxane",C4H8O2,,97000,,102800,,,,,,,,448.2,,,5.41,C,1,
174,Polystyrene,Homopolymer,"1,4-Dioxane",C4H8O2,,97000,,102800,,,,,,,,473.2,,,5.71,C,1,
174,Polystyrene,Homopolymer,"1,4-Dioxane",C4H8O2,,1780000,,2145000,,1890000,,,,,41,395.5,,,5.2,U,21,5.61
174,Polystyrene,Homopolymer,"1,4-Dioxane",C4H8O2,,1780000,,2145000,,1890000,,,,,41,420.9,,,4.64,U,21,5.19
174,Polystyrene,Homopolymer,"1,4-Dioxane",C4H8O2,,1780000,,2145000,,1890000,,,,,41,445.9,,,4.3,U,21,5.01
174,Polystyrene,Homopolymer,2-Methylpropane,C4H10,,110000,,116600,,,,,,,,423,1.2,,,,17,
174,Polystyrene,Homopolymer,2-Methylpropane,C4H10,,110000,,116600,,,,,,,,448,0.86,,,,17,
174,Polystyrene,Homopolymer,2-Methylpropane,C4H10,,110000,,116600,,,,,,,,473,0.65,,,,17,
174,Polystyrene,Homopolymer,2-Methylpropane,C4H10,,110000,,116600,,,,,,,,498,0.52,,,,17,
174,Polystyrene,Homopolymer,1-Butanol,C4H10O,,1709,,1811,,,,,,,,413.2,,1.158,,C,19,
174,Polystyrene,Homopolymer,1-Butanol,C4H10O,,20000,,,,,,,,351,,435.5,4.38,,,,56,19.2
174,Polystyrene,Homopolymer,1-Butanol,C4H10O,,20000,,,,,,,,351,,445,3.58,,,,56,18.6
174,Polystyrene,Homopolymer,1-Butanol,C4H10O,,20000,,,,,,,,351,,492.9,1.64,,,,56,15.5
174,Polystyrene,Homopolymer,1-Butanol,C4H10O,,20000,,,,,,,,351,,502.6,1.98,,,,56,11
174,Polystyrene,Homopolymer,"Ether, diethyl",C4H10O,,20000,,,,,,,,351,,435.5,1.51,,,,56,13.1
174,Polystyrene,Homopolymer,"Ether, diethyl",C4H10O,,20000,,,,,,,,351,,445,1.35,,,,56,12.9
175,Polystyrene,Homopolymer,"Ether, diethyl",C4H10O,,20000,,,,,,,,351,,492.9,,,13.13,C,56,
175,Polystyrene,Homopolymer,"Ether, diethyl",C4H10O,,20000,,,,,,,,351,,502.6,,,13.13,C,56,
175,Polystyrene,Homopolymer,"1-Propanol, 2-methyl",C4H10O,,20000,,,,,,,,351,,435.5,,,25.05,C,56,
175,Polystyrene,Homopolymer,"1-Propanol, 2-methyl",C4H10O,,20000,,,,,,,,351,,445,,,21.99,C,56,
175,Polystyrene,Homopolymer,"1-Propanol, 2-methyl",C4H10O,,20000,,,,,,,,351,,492.9,,,18.04,C,56,
175,Polystyrene,Homopolymer,"1-Propanol, 2-methyl",C4H10O,,20000,,,,,,,,351,,502.6,,,12.58,C,56,
175,Polystyrene,Homopolymer,Pyridine,C5H5N,,,,2200,,,,,,,45,432.9,16.07,,,,52,6.05
175,Polystyrene,Homopolymer,Pyridine,C5H5N,,,,2200,,,,,,,45,444.4,12.99,,,,52,5.9
175,Polystyrene,Homopolymer,Pyridine,C5H5N,,,,2200,,,,,,,45,452.5,10.75,,,,52,6.08
175,Polystyrene,Homopolymer,Pyridine,C5H5N,,,,2200,,,,,,,45,454.6,10.26,,,,52,6.12
175,Polystyrene,Homopolymer,Pyridine,C5H5N,,,,4000,,,,,,,46,432.9,12.84,,,,52,7.57
175,Polystyrene,Homopolymer,Pyridine,C5H5N,,,,4000,,,,,,,46,442.5,10.72,,,,52,7.42
175,Polystyrene,Homopolymer,Pyridine,C5H5N,,,,4000,,,,,,,46,450.5,9.01,,,,52,7.54
175,Polystyrene,Homopolymer,Pyridine,C5H5N,,16510,,17500,,,,,,,43,444.4,12.63,,,,52,6.07
175,Polystyrene,Homopolymer,Pyridine,C5H5N,,16510,,17500,,,,,,,43,452.5,10.88,,,,52,6.01
175,Polystyrene,Homopolymer,Pyridine,C5H5N,,16510,,17500,,,,,,,43,465.1,8.64,,,,52,6
175,Polystyrene,Homopolymer,Pyridine,C5H5N,,16510,,17500,,,,,,,43,473.9,7.35,,,,52,6.06
175,Polystyrene,Homopolymer,Pyridine,C5H5N,,20000,,,,,,,,351,,435.5,9.02,,,,56,10.2
175,Polystyrene,Homopolymer,Pyridine,C5H5N,,20000,,,,,,,,351,,445,10.54,,,,56,7.18
175,Polystyrene,Homopolymer,Pyridine,C5H5N,,20000,,,,,,,,351,,492.9,5.27,,,,56,6.23
175,Polystyrene,Homopolymer,Pyridine,C5H5N,,20000,,,,,,,,351,,502.6,5.49,,,,56,5.19
175,Polystyrene,Homopolymer,Cyclopentane,C5H10,a,600,a,660,,,,,,,,313.2,,0.64,,C,31,
175,Polystyrene,Homopolymer,Cyclopentane,C5H10,,110000,,116600,,,,,,,,448,3.05,,,,17,7.55
176,Polystyrene,Homopolymer,2-Pentanone,C5H10O,,1709,,1811,,,,,,,,413.2,,0.586,,C,19,
176,Polystyrene,Homopolymer,3-Pentanone,C5H10O,,,,,,,,,,,,298.4,,1.271,,C,32,
176,Polystyrene,Homopolymer,3-Pentanone,C5H10O,,,,,,,,,,,,323.7,,0.507,,C,32,
176,Polystyrene,Homopolymer,3-Pentanone,C5H10O,,,,,,,,,,,,345.6,,0.375,,C,32,
176,Polystyrene,Homopolymer,3-Pentanone,C5H10O,,,,,,,,,,,,363.7,,0.339,,C,32,
176,Polystyrene,Homopolymer,3-Pentanone,C5H10O,,,,,,,,,,,,383.7,,0.281,,C,32,
176,Polystyrene,Homopolymer,3-Pentanone,C5H10O,,,,,,,,,,,,418.7,,1.154,,C,32,
176,Polystyrene,Homopolymer,"Acetic acid, propyl ester",C5H10O2,a,600,a,660,,,,,,,,313.2,,0.52,,C,31,
176,Polystyrene,Homopolymer,Pentane,C5H12,,20000,,,,,,,,351,,435.5,1.11,,,,56,20.5
176,Polystyrene,Homopolymer,Pentane,C5H12,,20000,,,,,,,,351,,445,1.25,,,,56,16.2
176,Polystyrene,Homopolymer,Pentane,C5H12,,20000,,,,,,,,351,,492.9,,,16.2,C,56,
176,Polystyrene,Homopolymer,Pentane,C5H12,,20000,,,,,,,,351,,502.6,,,16.2,C,56,
176,Polystyrene,Homopolymer,Pentane,C5H12,,110000,,116600,,,,,,,,408,3.35,,,,17,9.98
176,Polystyrene,Homopolymer,Pentane,C5H12,,110000,,116600,,,,,,,,423,2.6,,,,17,10.3
176,Polystyrene,Homopolymer,Pentane,C5H12,,110000,,116600,,,,,,,,448,1.8,,,,17,10.9
176,Polystyrene,Homopolymer,Pentane,C5H12,,110000,,116600,,,,,,,,473,1.28,,,,17,
176,Polystyrene,Homopolymer,Pentane,C5H12,,110000,,116600,,,,,,,,498,0.98,,,,17,
176,Polystyrene,Homopolymer,1-Pentanol,C5H12O,,20000,,,,,,,,351,,435.5,,,24.42,C,56,
176,Polystyrene,Homopolymer,1-Pentanol,C5H12O,,20000,,,,,,,,351,,445,,,22.27,C,56,
176,Polystyrene,Homopolymer,1-Pentanol,C5H12O,,20000,,,,,,,,351,,492.9,,,13.89,C,56,
177,Polystyrene,Homopolymer,1-Pentanol,C5H12O,,20000,,,,,,,,351,,502.6,,,11.69,C,56,
177,Polystyrene,Homopolymer,"Diethyleneglycol, monomethyl ether",C5H12O3,,61500,,103935,,,,,,,,433.2,37.2,,,,75,13.9
177,Polystyrene,Homopolymer,"Benzene, 1,2-dichloro",C6H4Cl2,,3524,,3876,,3600,,,,,,400,,,2.88,U,21,2.92
177,Polystyrene,Homopolymer,"Benzene, 1,2-dichloro",C6H4Cl2,,3524,,3876,,3600,,,,,,421.6,,,2.87,U,21,2.93
177,Polystyrene,Homopolymer,"Benzene, 1,2-dichloro",C6H4Cl2,,3524,,3876,,3600,,,,,,444.8,,,2.69,U,21,2.78
177,Polystyrene,Homopolymer,"Benzene, 1,2-dichloro",C6H4Cl2,,96200,,97600,,98200,,,,,40,396.5,,,3.1,U,21,3.14
177,Polystyrene,Homopolymer,"Benzene, 1,2-dichloro",C6H4Cl2,,96200,,97600,,98200,,,,,40,420,,,3.11,U,21,3.18
177,Polystyrene,Homopolymer,"Benzene, 1,2-dichloro",C6H4Cl2,,96200,,97600,,98200,,,,,40,447.5,,,2.93,U,21,3.04
177,Polystyrene,Homopolymer,"Benzene, 1,2-dichloro",C6H4Cl2,,1780000,,2145000,,1890000,,,,,41,395.5,,,3.66,U,21,3.7
177,Polystyrene,Homopolymer,"Benzene, 1,2-dichloro",C6H4Cl2,,1780000,,2145000,,1890000,,,,,41,420.9,,,3.37,U,21,3.44
177,Polystyrene,Homopolymer,"Benzene, 1,2-dichloro",C6H4Cl2,,1780000,,2145000,,1890000,,,,,41,445.9,,,3.22,U,21,3.33
177,Polystyrene,Homopolymer,"Benzene, chloro",C6H5Cl,,3524,,3876,,3600,,,,,,400,,,3.13,U,21,3.24
177,Polystyrene,Homopolymer,"Benzene, chloro",C6H5Cl,,3524,,3876,,3600,,,,,,421.6,,,2.96,U,21,3.12
177,Polystyrene,Homopolymer,"Benzene, chloro",C6H5Cl,,3524,,3876,,3600,,,,,,444.8,,,2.88,U,21,3.1
177,Polystyrene,Homopolymer,"Benzene, chloro",C6H5Cl,,20000,,,,,,,,351,,435.5,16.3,,,,56,6.11
177,Polystyrene,Homopolymer,"Benzene, chloro",C6H5Cl,,20000,,,,,,,,351,,445,14.15,,,,56,5.74
177,Polystyrene,Homopolymer,"Benzene, chloro",C6H5Cl,,20000,,,,,,,,351,,492.9,6.56,,,,56,5.21
177,Polystyrene,Homopolymer,"Benzene, chloro",C6H5Cl,,20000,,,,,,,,351,,502.6,6.48,,,,56,4.55
177,Polystyrene,Homopolymer,"Benzene, chloro",C6H5Cl,,96200,,97600,,98200,,,,,40,396.5,,,3.34,U,21,3.45
177,Polystyrene,Homopolymer,"Benzene, chloro",C6H5Cl,,96200,,97600,,98200,,,,,40,420,,,3.38,U,21,3.55
177,Polystyrene,Homopolymer,"Benzene, chloro",C6H5Cl,,96200,,97600,,98200,,,,,40,447.5,,,3.11,U,21,3.36
177,Polystyrene,Homopolymer,"Benzene, chloro",C6H5Cl,,97000,,102800,,,,,,,,423.2,,,3.72,C,1,
177,Polystyrene,Homopolymer,"Benzene, chloro",C6H5Cl,,97000,,102800,,,,,,,,448.2,,,3.85,C,1,
178,Polystyrene,Homopolymer,"Benzene, chloro",C6H5Cl,,97000,,102800,,,,,,,,473.2,,,4.04,C,1,
178,Polystyrene,Homopolymer,"Benzene, chloro",C6H5Cl,,1780000,,2145000,,1890000,,,,,41,395.5,,,4.14,U,21,4.27
178,Polystyrene,Homopolymer,"Benzene, chloro",C6H5Cl,,1780000,,2145000,,1890000,,,,,41,420.9,,,3.7,U,21,3.89
178,Polystyrene,Homopolymer,"Benzene, chloro",C6H5Cl,,1780000,,2145000,,1890000,,,,,41,445.9,,,3.36,U,21,3.62
178,Polystyrene,Homopolymer,"Benzene, fluoro",C6H5F,a,600,a,660,,,,,,,,313.2,,0.37,,C,31,
178,Polystyrene,Homopolymer,"Benzene, nitro",C6H5NO2,,20000,,,,,,,,351,,435.2,82.24,,,,56,8.03
178,Polystyrene,Homopolymer,"Benzene, nitro",C6H5NO2,,20000,,,,,,,,351,,445,67.33,,,,56,7.44
178,Polystyrene,Homopolymer,"Benzene, nitro",C6H5NO2,,20000,,,,,,,,351,,492.9,23.65,,,,56,6.51
178,Polystyrene,Homopolymer,"Benzene, nitro",C6H5NO2,,20000,,,,,,,,351,,502.6,20.15,,,,56,6.25
178,Polystyrene,Homopolymer,Benzene,C6H6,a,600,a,660,,,,,,,,313.2,,0.26,,C,31,
178,Polystyrene,Homopolymer,Benzene,C6H6,,1709,,1811,,,,,,,,413.2,,0.209,,C,19,
178,Polystyrene,Homopolymer,Benzene,C6H6,,,,2200,,,,,,,45,444.4,6.45,,,,52,6.01
178,Polystyrene,Homopolymer,Benzene,C6H6,,,,2200,,,,,,,45,452.5,5.69,,,,52,5.98
178,Polystyrene,Homopolymer,Benzene,C6H6,,,,2200,,,,,,,45,463,4.82,,,,52,6.02
178,Polystyrene,Homopolymer,Benzene,C6H6,,3524,,3876,,3600,,,,,,400,,,3.93,U,21,4.27
178,Polystyrene,Homopolymer,Benzene,C6H6,,3524,,3876,,3600,,,,,,421.6,,,3.8,U,21,4.26
178,Polystyrene,Homopolymer,Benzene,C6H6,,3524,,3876,,3600,,,,,,444.8,,,3.67,U,21,4.28
178,Polystyrene,Homopolymer,Benzene,C6H6,,,,4000,,,,,,,46,442.5,7,,,,52,5.72
178,Polystyrene,Homopolymer,Benzene,C6H6,,,,4000,,,,,,,46,463,5.07,,,,52,5.73
178,Polystyrene,Homopolymer,Benzene,C6H6,,,,4000,,,,,,,46,469.5,4.63,,,,52,5.71
178,Polystyrene,Homopolymer,Benzene,C6H6,,,,4000,,,,,,,46,471.7,4.45,,,,52,5.76
178,Polystyrene,Homopolymer,Benzene,C6H6,,16510,,17500,,,,,,,43,434.8,6.71,,,,52,6.8
178,Polystyrene,Homopolymer,Benzene,C6H6,,16510,,17500,,,,,,,43,442.5,5.87,,,,52,6.82
179,Polystyrene,Homopolymer,Benzene,C6H6,,16510,,17500,,,,,,,43,450.5,5.04,,,,52,6.97
179,Polystyrene,Homopolymer,Benzene,C6H6,,16510,,17500,,,,,,,43,460.8,4.29,,,,52,6.99
179,Polystyrene,Homopolymer,Benzene,C6H6,,20000,,,,,,,,351,,435.5,5.7,,,,56,7.91
179,Polystyrene,Homopolymer,Benzene,C6H6,,20000,,,,,,,,351,,445,4.94,,,,56,7.77
179,Polystyrene,Homopolymer,Benzene,C6H6,,20000,,,,,,,,351,,492.9,2.58,,,,56,7.52
179,Polystyrene,Homopolymer,Benzene,C6H6,,20000,,,,,,,,351,,502.6,3.1,,,,56,5.58
179,Polystyrene,Homopolymer,Benzene,C6H6,,50660,,53700,,,,,,,47,413,,,4.82,C,11,
179,Polystyrene,Homopolymer,Benzene,C6H6,,50660,,53700,,,,,,,47,423,,,4.85,C,11,
179,Polystyrene,Homopolymer,Benzene,C6H6,,50660,,53700,,,,,,,47,433,,,4.84,C,11,
179,Polystyrene,Homopolymer,Benzene,C6H6,,50660,,53700,,,,,,,47,443,,,4.86,C,11,
179,Polystyrene,Homopolymer,Benzene,C6H6,,50660,,53700,,,,,,,47,453,,,4.9,C,11,
179,Polystyrene,Homopolymer,Benzene,C6H6,,50660,,53700,,,,,,,47,463,,,4.91,C,11,
179,Polystyrene,Homopolymer,Benzene,C6H6,,76000,,82000,,,,,,368.45,42,413.2,12.73,,,,86,5.37
179,Polystyrene,Homopolymer,Benzene,C6H6,,76000,,82000,,,,,,368.45,42,423.2,10.55,,,,86,5.34
179,Polystyrene,Homopolymer,Benzene,C6H6,,76000,,82000,,,,,,368.45,42,433.2,8.82,,,,86,5.32
179,Polystyrene,Homopolymer,Benzene,C6H6,,76000,,82000,,,,,,368.45,42,453.2,6.31,,,,86,5.34
179,Polystyrene,Homopolymer,Benzene,C6H6,,76000,,82000,,,,,,368.45,42,473.2,4.64,,,,86,5.41
179,Polystyrene,Homopolymer,Benzene,C6H6,,77000,,78000,,,,,,368.65,48,423.2,11.96,,,,86,4.71
179,Polystyrene,Homopolymer,Benzene,C6H6,,,,,,66000,,,,,,393.2,,0.325,,U,57,
179,Polystyrene,Homopolymer,Benzene,C6H6,,96200,,97600,,98200,,,,,40,396.5,,,4.43,U,21,4.8
179,Polystyrene,Homopolymer,Benzene,C6H6,,96200,,97600,,98200,,,,,40,420,,,4.27,U,21,4.78
179,Polystyrene,Homopolymer,Benzene,C6H6,,96200,,97600,,98200,,,,,40,447.5,,,3.98,U,21,4.67
179,Polystyrene,Homopolymer,Benzene,C6H6,,97000,,102800,,,,,,,,423.2,,,5.44,C,1,
179,Polystyrene,Homopolymer,Benzene,C6H6,,97000,,102800,,,,,,,,448.2,,,5.67,C,1,
179,Polystyrene,Homopolymer,Benzene,C6H6,,97000,,102800,,,,,,,,473.2,,,5.81,C,1,
179,Polystyrene,Homopolymer,Benzene,C6H6,,,,107000,,,,,,,49,444.4,5.92,,,,52,6.55
179,Polystyrene,Homopolymer,Benzene,C6H6,,,,107000,,,,,,,49,451,5.16,,,,52,6.76
179,Polystyrene,Homopolymer,Benzene,C6H6,,,,107000,,,,,,,49,463,4.3,,,,52,6.75
179,Polystyrene,Homopolymer,Benzene,C6H6,,,,107000,,,,,,,49,473.9,3.67,,,,52,6.77
180,Polystyrene,Homopolymer,Benzene,C6H6,,110000,,116600,,,,,,,,423,13.1,,,,17,4.31
180,Polystyrene,Homopolymer,Benzene,C6H6,,110000,,116600,,,,,,,,448,7.75,,,,17,4.72
180,Polystyrene,Homopolymer,Benzene,C6H6,,110000,,116600,,,,,,,,473,4.93,,,,17,5.1
180,Polystyrene,Homopolymer,Benzene,C6H6,,110000,,116600,,,,,,,,498,3.4,,,,17,5.37
180,Polystyrene,Homopolymer,Benzene,C6H6,,,,120000,,,,,,,,433.2,,,4.98,C,4,
180,Polystyrene,Homopolymer,Benzene,C6H6,,,,120000,,,,,,,,443.2,,,4.91,C,4,
180,Polystyrene,Homopolymer,Benzene,C6H6,,,,120000,,,,,,,,453.2,,,4.88,C,4,
180,Polystyrene,Homopolymer,Benzene,C6H6,,120000,,266000,,,,,,,,383.2,,,4.33,C,102,
180,Polystyrene,Homopolymer,Benzene,C6H6,,120000,,266000,,,,,,,,393.3,,,4.52,C,102,
180,Polystyrene,Homopolymer,Benzene,C6H6,,120000,,266000,,,,,,,,393.4,,,4.29,C,102,
180,Polystyrene,Homopolymer,Benzene,C6H6,,120000,,266000,,,,,,,,403.4,,,4.61,C,102,
180,Polystyrene,Homopolymer,Benzene,C6H6,,120000,,266000,,,,,,,,403.6,,,4.51,C,102,
180,Polystyrene,Homopolymer,Benzene,C6H6,,120000,,266000,,,,,,,,413.8,,,4.63,C,102,
180,Polystyrene,Homopolymer,Benzene,C6H6,,162000,,270000,,,,,,371.35,50,423.2,11.14,,,,86,5.06
180,Polystyrene,Homopolymer,Benzene,C6H6,,190000,,,,,,,,,,423.2,,,6.45,C,59,
180,Polystyrene,Homopolymer,Benzene,C6H6,,190000,,,,,,,,,,448.2,,,6.44,C,59,
180,Polystyrene,Homopolymer,Benzene,C6H6,,190000,,,,,,,,,,473.2,,,6.3,C,59,
180,Polystyrene,Homopolymer,Benzene,C6H6,,300000,,550000,,,,,,,51,423.2,11.1,,,,86,5.07
180,Polystyrene,Homopolymer,Benzene,C6H6,,420000,,450000,,,,,,372.15,52,423.2,12.16,,,,86,4.63
180,Polystyrene,Homopolymer,Benzene,C6H6,,,,560000,,,,,,370.25,53,423.2,13.22,,,,86,4.26
180,Polystyrene,Homopolymer,Benzene,C6H6,,,,1800000,,,,,,,54,431,8.43,,,,52,5.79
180,Polystyrene,Homopolymer,Benzene,C6H6,,,,1800000,,,,,,,54,442.5,6.82,,,,52,5.87
180,Polystyrene,Homopolymer,Benzene,C6H6,,,,1800000,,,,,,,54,452.5,5.66,,,,52,6.01
180,Polystyrene,Homopolymer,Benzene,C6H6,,,,1800000,,,,,,,54,460.8,4.99,,,,52,6.01
180,Polystyrene,Homopolymer,Benzene,C6H6,,1780000,,2145000,,1890000,,,,,41,395.5,,,5.33,U,21,5.76
180,Polystyrene,Homopolymer,Benzene,C6H6,,1780000,,2145000,,1890000,,,,,41,420.9,,,4.86,U,21,5.45
180,Polystyrene,Homopolymer,Benzene,C6H6,,1780000,,2145000,,1890000,,,,,41,445.9,,,4.26,U,21,4.98
181,Polystyrene,Homopolymer,Aniline,C6H7N,,20000,,,,,,,,351,,435.5,50.54,,,,56,8.93
181,Polystyrene,Homopolymer,Aniline,C6H7N,,20000,,,,,,,,351,,445,39.51,,,,56,8.79
181,Polystyrene,Homopolymer,Aniline,C6H7N,,20000,,,,,,,,351,,492.9,15.07,,,,56,7.57
181,Polystyrene,Homopolymer,Aniline,C6H7N,,20000,,,,,,,,351,,502.6,13.83,,,,56,6.82
181,Polystyrene,Homopolymer,Cyclohexanone,C6H10O,,20000,,,,,,,,351,,435.5,20.9,,,,56,9.72
181,Polystyrene,Homopolymer,Cyclohexanone,C6H10O,,20000,,,,,,,,351,,445,18.13,,,,56,8.98
181,Polystyrene,Homopolymer,Cyclohexanone,C6H10O,,20000,,,,,,,,351,,492.9,8.57,,,,56,7.35
181,Polystyrene,Homopolymer,Cyclohexanone,C6H10O,,20000,,,,,,,,351,,502.6,8.02,,,,56,6.67
181,Polystyrene,Homopolymer,Cyclohexanone,C6H10O,,97000,,102800,,,,,,,,423.2,,,5.81,C,1,
181,Polystyrene,Homopolymer,Cyclohexanone,C6H10O,,97000,,102800,,,,,,,,448.2,,,6.14,C,1,
181,Polystyrene,Homopolymer,Cyclohexanone,C6H10O,,97000,,102800,,,,,,,,473.2,,,6.26,C,1,
181,Polystyrene,Homopolymer,Cyclohexane,C6H12,a,600,a,660,,,,,,,,313.2,,0.64,,C,31,
181,Polystyrene,Homopolymer,Cyclohexane,C6H12,,1709,,1811,,,,,,,,413.2,,0.524,,C,19,
181,Polystyrene,Homopolymer,Cyclohexane,C6H12,,16510,,17500,,,,,,,43,423,,,6.75,C,38,
181,Polystyrene,Homopolymer,Cyclohexane,C6H12,,20000,,,,,,,,351,,435.5,3.21,,,,56,13.9
181,Polystyrene,Homopolymer,Cyclohexane,C6H12,,20000,,,,,,,,351,,445,2.88,,,,56,13.2
181,Polystyrene,Homopolymer,Cyclohexane,C6H12,,20000,,,,,,,,351,,492.9,1.67,,,,56,11.5
181,Polystyrene,Homopolymer,Cyclohexane,C6H12,,20000,,,,,,,,351,,502.6,1.99,,,,56,8.64
181,Polystyrene,Homopolymer,Cyclohexane,C6H12,,50660,,53700,,,,,,,47,403,,,7.33,C,11,
181,Polystyrene,Homopolymer,Cyclohexane,C6H12,,50660,,53700,,,,,,,47,418,,,7.03,C,11,
181,Polystyrene,Homopolymer,Cyclohexane,C6H12,,50660,,53700,,,,,,,47,423,,,6.95,C,11,
181,Polystyrene,Homopolymer,Cyclohexane,C6H12,,50660,,53700,,,,,,,47,433,,,6.85,C,11,
181,Polystyrene,Homopolymer,Cyclohexane,C6H12,,50660,,53700,,,,,,,47,443,,,6.95,C,11,
181,Polystyrene,Homopolymer,Cyclohexane,C6H12,,50660,,53700,,,,,,,47,448,,,6.98,C,11,
181,Polystyrene,Homopolymer,Cyclohexane,C6H12,,50660,,53700,,,,,,,47,463,,,6.95,C,11,
182,Polystyrene,Homopolymer,Cyclohexane,C6H12,,76000,,82000,,,,,,368.45,42,413.2,7,,,,86,9.56
182,Polystyrene,Homopolymer,Cyclohexane,C6H12,,76000,,82000,,,,,,368.45,42,423.2,,,9.2,C,86,
182,Polystyrene,Homopolymer,Cyclohexane,C6H12,,76000,,82000,,,,,,368.45,42,433.2,5.29,,,,86,8.75
182,Polystyrene,Homopolymer,Cyclohexane,C6H12,,76000,,82000,,,,,,368.45,42,453.2,4.1,,,,86,8.13
182,Polystyrene,Homopolymer,Cyclohexane,C6H12,,76000,,82000,,,,,,368.45,42,473.2,3.25,,,,86,7.67
182,Polystyrene,Homopolymer,Cyclohexane,C6H12,,97000,,102800,,,,,,,,423.2,,,12.2,C,1,
182,Polystyrene,Homopolymer,Cyclohexane,C6H12,,97000,,102800,,,,,,,,448.2,,,10.5,C,1,
182,Polystyrene,Homopolymer,Cyclohexane,C6H12,,97000,,102800,,,,,,,,473.2,,,8.92,C,1,
182,Polystyrene,Homopolymer,Cyclohexane,C6H12,,110000,,116600,,,,,,,,423.2,,,11,C,9,
182,Polystyrene,Homopolymer,Cyclohexane,C6H12,,110000,,116600,,,,,,,,498,2.72,,,,17,6.67
182,Polystyrene,Homopolymer,Cyclohexane,C6H12,,,,120000,,,,,,,,433.2,,,7.85,C,4,
182,Polystyrene,Homopolymer,Cyclohexane,C6H12,,,,120000,,,,,,,,443.2,,,7.51,C,4,
182,Polystyrene,Homopolymer,Cyclohexane,C6H12,,,,120000,,,,,,,,453.2,,,7.36,C,4,
182,Polystyrene,Homopolymer,Hexanone (isomer not specified),C6H12O,,,,,,,,,,,,298.4,,1.757,,C,32,
182,Polystyrene,Homopolymer,Hexanone (isomer not specified),C6H12O,,,,,,,,,,,,323.7,,0.753,,C,32,
182,Polystyrene,Homopolymer,Hexanone (isomer not specified),C6H12O,,,,,,,,,,,,345.6,,0.518,,C,32,
182,Polystyrene,Homopolymer,Hexanone (isomer not specified),C6H12O,,,,,,,,,,,,363.7,,0.432,,C,32,
182,Polystyrene,Homopolymer,Hexanone (isomer not specified),C6H12O,,,,,,,,,,,,383.7,,0.424,,C,32,
182,Polystyrene,Homopolymer,Hexanone (isomer not specified),C6H12O,,,,,,,,,,,,418.7,,1.25,,C,32,
182,Polystyrene,Homopolymer,"Acetic acid, butyl ester",C6H12O2,,1709,,1811,,,,,,,,413.2,,0.492,,C,19,
182,Polystyrene,Homopolymer,"Acetic acid, butyl ester",C6H12O2,,20000,,,,,,,,351,,435.5,7.55,,,,56,11
182,Polystyrene,Homopolymer,"Acetic acid, butyl ester",C6H12O2,,20000,,,,,,,,351,,445,6.8,,,,56,10
182,Polystyrene,Homopolymer,"Acetic acid, butyl ester",C6H12O2,,20000,,,,,,,,351,,492.9,2.54,,,,56,11.5
182,Polystyrene,Homopolymer,"Acetic acid, butyl ester",C6H12O2,,20000,,,,,,,,351,,502.6,3.46,,,,56,7.33
183,Polystyrene,Homopolymer,"Acetic acid, tert-butyl ester",C6H12O2,,164700,,303000,,,,,,,,416.3,7.57,,,,34,8.36
183,Polystyrene,Homopolymer,"Acetic acid, tert-butyl ester",C6H12O2,,164700,,303000,,,,,,,,418.6,7.164,,,,34,8.42
183,Polystyrene,Homopolymer,"Acetic acid, tert-butyl ester",C6H12O2,,164700,,303000,,,,,,,,421,6.908,,,,34,8.31
183,Polystyrene,Homopolymer,"Acetic acid, tert-butyl ester",C6H12O2,,164700,,303000,,,,,,,,426.2,6.361,,,,34,8.14
183,Polystyrene,Homopolymer,"Acetic acid, tert-butyl ester",C6H12O2,,164700,,303000,,,,,,,,431,5.907,,,,34,7.98
183,Polystyrene,Homopolymer,"Acetic acid, tert-butyl ester",C6H12O2,,164700,,303000,,,,,,,,435,5.601,,,,34,7.81
183,Polystyrene,Homopolymer,"Acetic acid, tert-butyl ester",C6H12O2,,164700,,303000,,,,,,,,440.1,5.077,,,,34,7.85
183,Polystyrene,Homopolymer,"Acetic acid, tert-butyl ester",C6H12O2,,164700,,303000,,,,,,,,445.8,4.597,,,,34,7.85
183,Polystyrene,Homopolymer,"Acetic acid, tert-butyl ester",C6H12O2,,164700,,303000,,,,,,,,451.7,4.243,,,,34,7.69
183,Polystyrene,Homopolymer,"Acetic acid, tert-butyl ester",C6H12O2,,164700,,303000,,,,,,,,456.2,3.919,,,,34,7.74
183,Polystyrene,Homopolymer,Hexane,C6H14,a,600,a,660,,,,,,,,313.2,,0.97,,C,31,
183,Polystyrene,Homopolymer,Hexane,C6H14,,20000,,,,,,,,351,,435.5,1.57,,,,56,22.5
183,Polystyrene,Homopolymer,Hexane,C6H14,,20000,,,,,,,,351,,445,1.71,,,,56,17.8
183,Polystyrene,Homopolymer,Hexane,C6H14,,20000,,,,,,,,351,,492.9,1.44,,,,56,11.5
183,Polystyrene,Homopolymer,Hexane,C6H14,,20000,,,,,,,,351,,502.6,1.85,,,,56,8.27
183,Polystyrene,Homopolymer,Hexane,C6H14,,50660,,53700,,,,,,,47,403,,,12.38,C,11,
183,Polystyrene,Homopolymer,Hexane,C6H14,,50660,,53700,,,,,,,47,418,,,11.61,C,11,
183,Polystyrene,Homopolymer,Hexane,C6H14,,50660,,53700,,,,,,,47,423,,,11.36,C,11,
183,Polystyrene,Homopolymer,Hexane,C6H14,,50660,,53700,,,,,,,47,433,,,11,C,11,
183,Polystyrene,Homopolymer,Hexane,C6H14,,50660,,53700,,,,,,,47,443,,,10.46,C,11,
183,Polystyrene,Homopolymer,Hexane,C6H14,,50660,,53700,,,,,,,47,448,,,10.33,C,11,
183,Polystyrene,Homopolymer,Hexane,C6H14,,50660,,53700,,,,,,,47,463,,,9.83,C,11,
183,Polystyrene,Homopolymer,Hexane,C6H14,,110000,,116600,,,,,,,,423,4.4,,,,17,9.86
183,Polystyrene,Homopolymer,Hexane,C6H14,,110000,,116600,,,,,,,,423.2,,,11.5,C,9,
183,Polystyrene,Homopolymer,Hexane,C6H14,,110000,,116600,,,,,,,,448,2.8,,,,17,10.4
183,Polystyrene,Homopolymer,Hexane,C6H14,,110000,,116600,,,,,,,,473,1.93,,,,17,10.8
183,Polystyrene,Homopolymer,Hexane,C6H14,,110000,,116600,,,,,,,,498,1.47,,,,17,10.8
184,Polystyrene,Homopolymer,"Pentane, 2-methyl",C6H14,,50660,,53700,,,,,,,47,403,,,15.36,C,11,
184,Polystyrene,Homopolymer,"Pentane, 2-methyl",C6H14,,50660,,53700,,,,,,,47,418,,,13.03,C,11,
184,Polystyrene,Homopolymer,"Pentane, 2-methyl",C6H14,,50660,,53700,,,,,,,47,423,,,13.71,C,11,
184,Polystyrene,Homopolymer,"Pentane, 2-methyl",C6H14,,50660,,53700,,,,,,,47,433,,,12.95,C,11,
184,Polystyrene,Homopolymer,"Pentane, 2-methyl",C6H14,,50660,,53700,,,,,,,47,443,,,12.96,C,11,
184,Polystyrene,Homopolymer,"Pentane, 2-methyl",C6H14,,50660,,53700,,,,,,,47,448,,,13.4,C,11,
184,Polystyrene,Homopolymer,"Pentane, 2-methyl",C6H14,,50660,,53700,,,,,,,47,463,,,12.31,C,11,
184,Polystyrene,Homopolymer,"Pentane, 3-methyl",C6H14,,50660,,53700,,,,,,,47,403,,,13.51,C,11,
184,Polystyrene,Homopolymer,"Pentane, 3-methyl",C6H14,,50660,,53700,,,,,,,47,418,,,12.98,C,11,
184,Polystyrene,Homopolymer,"Pentane, 3-methyl",C6H14,,50660,,53700,,,,,,,47,423,,,12.7,C,11,
184,Polystyrene,Homopolymer,"Pentane, 3-methyl",C6H14,,50660,,53700,,,,,,,47,433,,,12.29,C,11,
184,Polystyrene,Homopolymer,"Pentane, 3-methyl",C6H14,,50660,,53700,,,,,,,47,443,,,11.91,C,11,
184,Polystyrene,Homopolymer,"Pentane, 3-methyl",C6H14,,50660,,53700,,,,,,,47,448,,,11.42,C,11,
184,Polystyrene,Homopolymer,"Pentane, 3-methyl",C6H14,,50660,,53700,,,,,,,47,463,,,11.46,C,11,
184,Polystyrene,Homopolymer,"Ether, diisopropyl",C6H14O,a,600,a,660,,,,,,,,313.2,,0.78,,C,31,
184,Polystyrene,Homopolymer,"Ether, diisopropyl",C6H14O,,20000,,,,,,,,351,,435.5,,,22.05,C,56,
184,Polystyrene,Homopolymer,"Ether, diisopropyl",C6H14O,,20000,,,,,,,,351,,445,,,15.53,C,56,
184,Polystyrene,Homopolymer,"Ether, diisopropyl",C6H14O,,20000,,,,,,,,351,,492.9,,,11.32,C,56,
184,Polystyrene,Homopolymer,"Ether, diisopropyl",C6H14O,,20000,,,,,,,,351,,502.6,,,11.32,C,56,
184,Polystyrene,Homopolymer,Benzaldehyde,C7H6O,,20000,,,,,,,,351,,435.5,39.25,,,,56,8.56
184,Polystyrene,Homopolymer,Benzaldehyde,C7H6O,,20000,,,,,,,,351,,445,31.86,,,,56,8.17
184,Polystyrene,Homopolymer,Benzaldehyde,C7H6O,,20000,,,,,,,,351,,492.9,13.92,,,,56,6.25
185,Polystyrene,Homopolymer,Benzaldehyde,C7H6O,,20000,,,,,,,,351,,502.6,11.93,,,,56,6.05
185,Polystyrene,Homopolymer,Toluene,C7H8,a,600,a,660,,,,,,,,313.2,,0.19,,C,31,
185,Polystyrene,Homopolymer,Toluene,C7H8,,,,2200,,,,,,,45,423.7,17.23,,,,52,5.57
185,Polystyrene,Homopolymer,Toluene,C7H8,,,,2200,,,,,,,45,432.9,13.85,,,,52,5.73
185,Polystyrene,Homopolymer,Toluene,C7H8,,,,2200,,,,,,,45,458.7,8.58,,,,52,5.7
185,Polystyrene,Homopolymer,Toluene,C7H8,,3524,,3876,,3600,,,,,,400,,,3.93,U,21,4.17
185,Polystyrene,Homopolymer,Toluene,C7H8,,3524,,3876,,3600,,,,,,421.6,,,3.96,U,21,4.3
185,Polystyrene,Homopolymer,Toluene,C7H8,,3524,,3876,,3600,,,,,,444.8,,,3.72,U,21,4.17
185,Polystyrene,Homopolymer,Toluene,C7H8,,,,4000,,,,,,,46,432.9,11.02,,,,52,7.2
185,Polystyrene,Homopolymer,Toluene,C7H8,,,,4000,,,,,,,46,442.5,9.35,,,,52,7.03
185,Polystyrene,Homopolymer,Toluene,C7H8,,,,4000,,,,,,,46,450.5,7.94,,,,52,7.13
185,Polystyrene,Homopolymer,Toluene,C7H8,,10300,,10920,,,,,,,44,321.7,438.1,,,,87,4.94
185,Polystyrene,Homopolymer,Toluene,C7H8,,16510,,17500,,,,,,,43,442.5,10.8,,,,52,6.08
185,Polystyrene,Homopolymer,Toluene,C7H8,,16510,,17500,,,,,,,43,452.5,8.79,,,,52,6.21
185,Polystyrene,Homopolymer,Toluene,C7H8,,16510,,17500,,,,,,,43,454.6,8.46,,,,52,6.22
185,Polystyrene,Homopolymer,Toluene,C7H8,,16510,,17500,,,,,,,43,463,7.31,,,,52,6.22
185,Polystyrene,Homopolymer,Toluene,C7H8,,16510,,17500,,,,,,,43,473.9,6.15,,,,52,6.18
185,Polystyrene,Homopolymer,Toluene,C7H8,,20000,,,,,,,,351,,435.5,9.52,,,,56,7.92
185,Polystyrene,Homopolymer,Toluene,C7H8,,20000,,,,,,,,351,,445,8.6,,,,56,7.29
185,Polystyrene,Homopolymer,Toluene,C7H8,,20000,,,,,,,,351,,492.9,4.41,,,,56,6.48
185,Polystyrene,Homopolymer,Toluene,C7H8,,20000,,,,,,,,351,,502.6,5.19,,,,56,4.82
185,Polystyrene,Homopolymer,Toluene,C7H8,,50660,,53700,,,,,,,47,413,,,4.87,C,11,
185,Polystyrene,Homopolymer,Toluene,C7H8,,50660,,53700,,,,,,,47,423,,,4.9,C,11,
185,Polystyrene,Homopolymer,Toluene,C7H8,,50660,,53700,,,,,,,47,433,,,4.93,C,11,
185,Polystyrene,Homopolymer,Toluene,C7H8,,50660,,53700,,,,,,,47,443,,,4.96,C,11,
185,Polystyrene,Homopolymer,Toluene,C7H8,,50660,,53700,,,,,,,47,453,,,4.99,C,11,
185,Polystyrene,Homopolymer,Toluene,C7H8,,50660,,53700,,,,,,,47,463,,,4.98,C,11,
186,Polystyrene,Homopolymer,Toluene,C7H8,,76000,,82000,,,,,,368.45,42,413.2,22.28,,,,86,5.44
186,Polystyrene,Homopolymer,Toluene,C7H8,,76000,,82000,,,,,,368.45,42,423.2,,,5.38,C,86,
186,Polystyrene,Homopolymer,Toluene,C7H8,,76000,,82000,,,,,,368.45,42,433.2,14.78,,,,86,5.34
186,Polystyrene,Homopolymer,Toluene,C7H8,,76000,,82000,,,,,,368.45,42,453.2,10.16,,,,86,5.31
186,Polystyrene,Homopolymer,Toluene,C7H8,,76000,,82000,,,,,,368.45,42,473.2,7.21,,,,86,5.34
186,Polystyrene,Homopolymer,Toluene,C7H8,,96200,,97600,,98200,,,,,40,396.5,,,4.52,U,21,4.78
186,Polystyrene,Homopolymer,Toluene,C7H8,,96200,,97600,,98200,,,,,40,420,,,4.43,U,21,4.8
186,Polystyrene,Homopolymer,Toluene,C7H8,,96200,,97600,,98200,,,,,40,447.5,,,4.24,U,21,4.78
186,Polystyrene,Homopolymer,Toluene,C7H8,,97000,,102800,,,,,,,,423.2,,,5.22,C,1,
186,Polystyrene,Homopolymer,Toluene,C7H8,,97000,,102800,,,,,,,,448.2,,,5.29,C,1,
186,Polystyrene,Homopolymer,Toluene,C7H8,,97000,,102800,,,,,,,,473.2,,,5.34,C,1,
186,Polystyrene,Homopolymer,Toluene,C7H8,,,,107000,,,,,,,49,440.5,10.34,,,,52,6.6
186,Polystyrene,Homopolymer,Toluene,C7H8,,,,107000,,,,,,,49,450.5,8.42,,,,52,6.72
186,Polystyrene,Homopolymer,Toluene,C7H8,,,,107000,,,,,,,49,460.8,6.99,,,,52,6.75
186,Polystyrene,Homopolymer,Toluene,C7H8,,,,107000,,,,,,,49,473.9,5.71,,,,52,6.66
186,Polystyrene,Homopolymer,Toluene,C7H8,,110000,,116600,,,,,,,,423,21.9,,,,17,4.45
186,Polystyrene,Homopolymer,Toluene,C7H8,,110000,,116600,,,,,,,,423.2,,,5.3,C,9,
186,Polystyrene,Homopolymer,Toluene,C7H8,,110000,,116600,,,,,,,,448,12.7,,,,17,4.67
186,Polystyrene,Homopolymer,Toluene,C7H8,,110000,,116600,,,,,,,,473,7.6,,,,17,5.08
186,Polystyrene,Homopolymer,Toluene,C7H8,,120000,,266000,,,,,,,,383.2,,,4.17,C,102,
186,Polystyrene,Homopolymer,Toluene,C7H8,,120000,,266000,,,,,,,,393.3,,,4.49,C,102,
186,Polystyrene,Homopolymer,Toluene,C7H8,,120000,,266000,,,,,,,,393.4,,,4.32,C,102,
186,Polystyrene,Homopolymer,Toluene,C7H8,,120000,,266000,,,,,,,,403.4,,,4.56,C,102,
186,Polystyrene,Homopolymer,Toluene,C7H8,,120000,,266000,,,,,,,,403.6,,,4.43,C,102,
186,Polystyrene,Homopolymer,Toluene,C7H8,,120000,,266000,,,,,,,,413.8,,,4.66,C,102,
186,Polystyrene,Homopolymer,Toluene,C7H8,,190000,,,,,,,,,,423.2,,,6.9,C,59,
186,Polystyrene,Homopolymer,Toluene,C7H8,,190000,,,,,,,,,,448.2,,,6.88,C,59,
186,Polystyrene,Homopolymer,Toluene,C7H8,,190000,,,,,,,,,,473.2,,,6.92,C,59,
