Repository: edgarsmdn/Poly_GHGNN

# Poly_GHGNN
A modification of the GH-GNN model for polymer solutions

File: data/raw/IDACs_polymers.csv (part 9 of 12)
20,Polybutadiene,Homopolymer,"Methane, trichloro",CHCl3,,93000,,99000,,,,,,,,369.2,42.17,,,,45,1.74
20,Polybutadiene,Homopolymer,"Methane, dichloro",CH2Cl2,,22600,,23956,,,,,,,,353,26.322,,,,99,3.11
20,Polybutadiene,Homopolymer,"Methane, dichloro",CH2Cl2,,22600,,23956,,,,,,,,363,20.41,,,,99,3.13
20,Polybutadiene,Homopolymer,"Methane, dichloro",CH2Cl2,,22600,,23956,,,,,,,,373,16.354,,,,99,3.1
186,Polystyrene,Homopolymer,Toluene,C7H8,,,,1800000,,,,,,,54,442.5,10.99,,,,52,5.98
187,Polystyrene,Homopolymer,Toluene,C7H8,,,,1800000,,,,,,,54,450.5,9.47,,,,52,5.98
187,Polystyrene,Homopolymer,Toluene,C7H8,,,,1800000,,,,,,,54,463,7.61,,,,52,5.97
187,Polystyrene,Homopolymer,Toluene,C7H8,,,,1800000,,,,,,,54,469.5,6.58,,,,52,6.2
187,Polystyrene,Homopolymer,Toluene,C7H8,,1780000,,2145000,,1890000,,,,,41,395.5,,,5.5,U,21,5.81
187,Polystyrene,Homopolymer,Toluene,C7H8,,1780000,,2145000,,1890000,,,,,41,420.9,,,4.95,U,21,5.37
187,Polystyrene,Homopolymer,Toluene,C7H8,,1780000,,2145000,,1890000,,,,,41,445.9,,,4.56,U,21,5.12
187,Polystyrene,Homopolymer,Toluene,C7H8,,,,,,,,,,,,298.4,,0.868,,C,32,
187,Polystyrene,Homopolymer,Toluene,C7H8,,,,,,,,,,,,323.7,,0.42,,C,32,
187,Polystyrene,Homopolymer,Toluene,C7H8,,,,,,,,,,,,345.6,,0.327,,C,32,
187,Polystyrene,Homopolymer,Toluene,C7H8,,,,,,,,,,,,363.7,,0.277,,C,32,
187,Polystyrene,Homopolymer,Toluene,C7H8,,,,,,,,,,,,383.7,,0.311,,C,32,
187,Polystyrene,Homopolymer,Toluene,C7H8,,,,,,,,,,,,418.7,,0.723,,C,32,
187,Polystyrene,Homopolymer,"Benzene, methoxy",C7H8O,,,,2200,,,,,,,45,423.7,49,,,,52,4.8
187,Polystyrene,Homopolymer,"Benzene, methoxy",C7H8O,,,,2200,,,,,,,45,432.9,37.16,,,,52,4.99
187,Polystyrene,Homopolymer,"Benzene, methoxy",C7H8O,,,,2200,,,,,,,45,444.4,29.57,,,,52,4.75
187,Polystyrene,Homopolymer,"Benzene, methoxy",C7H8O,,,,2200,,,,,,,45,452.5,23.86,,,,52,4.89
187,Polystyrene,Homopolymer,"Benzene, methoxy",C7H8O,,,,4000,,,,,,,46,427.4,35.66,,,,52,5.98
187,Polystyrene,Homopolymer,"Benzene, methoxy",C7H8O,,,,4000,,,,,,,46,432.9,30.19,,,,52,6.14
187,Polystyrene,Homopolymer,"Benzene, methoxy",C7H8O,,,,4000,,,,,,,46,442.5,24.53,,,,52,5.98
187,Polystyrene,Homopolymer,"Benzene, methoxy",C7H8O,,,,4000,,,,,,,46,450.5,20.33,,,,52,6
187,Polystyrene,Homopolymer,"Benzene, methoxy",C7H8O,,16510,,17500,,,,,,,43,442.5,28.71,,,,52,5.11
187,Polystyrene,Homopolymer,"Benzene, methoxy",C7H8O,,16510,,17500,,,,,,,43,452.5,23.4,,,,52,4.99
187,Polystyrene,Homopolymer,"Benzene, methoxy",C7H8O,,16510,,17500,,,,,,,43,465.1,17.59,,,,52,5.07
187,Polystyrene,Homopolymer,"Benzene, methoxy",C7H8O,,16510,,17500,,,,,,,43,469.5,15.68,,,,52,5.2
187,Polystyrene,Homopolymer,"Benzene, methoxy",C7H8O,,,,107000,,,,,,,49,440.5,27.42,,,,52,5.61
187,Polystyrene,Homopolymer,"Benzene, methoxy",C7H8O,,,,107000,,,,,,,49,450.5,21.37,,,,52,5.71
187,Polystyrene,Homopolymer,"Benzene, methoxy",C7H8O,,,,107000,,,,,,,49,460.8,17.02,,,,52,5.73
188,Polystyrene,Homopolymer,"Benzene, methoxy",C7H8O,,,,107000,,,,,,,49,471.7,13.93,,,,52,5.6
188,Polystyrene,Homopolymer,"Benzene, methoxy",C7H8O,,,,1800000,,,,,,,54,432.9,38.11,,,,52,4.86
188,Polystyrene,Homopolymer,"Benzene, methoxy",C7H8O,,,,1800000,,,,,,,54,442.5,29.02,,,,52,5.06
188,Polystyrene,Homopolymer,"Benzene, methoxy",C7H8O,,,,1800000,,,,,,,54,460.8,19.05,,,,52,5.12
188,Polystyrene,Homopolymer,"Benzene, methoxy",C7H8O,,,,1800000,,,,,,,54,471.7,15.59,,,,52,5
188,Polystyrene,Homopolymer,"Toluene, alpha-hydroxy",C7H8O,,20000,,,,,,,,351,,435.5,60.17,,,,56,12.6
188,Polystyrene,Homopolymer,"Toluene, alpha-hydroxy",C7H8O,,20000,,,,,,,,351,,445,47.37,,,,56,11.7
188,Polystyrene,Homopolymer,"Toluene, alpha-hydroxy",C7H8O,,20000,,,,,,,,351,,492.9,17.87,,,,56,8.08
188,Polystyrene,Homopolymer,"Toluene, alpha-hydroxy",C7H8O,,20000,,,,,,,,351,,502.6,15.61,,,,56,7.36
188,Polystyrene,Homopolymer,Heptane,C7H16,a,600,a,660,,,,,,,,313.2,,0.95,,C,31,
188,Polystyrene,Homopolymer,Heptane,C7H16,,20000,,,,,,,,351,,435.5,2.64,,,,56,20.8
188,Polystyrene,Homopolymer,Heptane,C7H16,,20000,,,,,,,,351,,445,2.62,,,,56,17.7
188,Polystyrene,Homopolymer,Heptane,C7H16,,20000,,,,,,,,351,,492.9,1.04,,,,56,21.7
188,Polystyrene,Homopolymer,Heptane,C7H16,,20000,,,,,,,,351,,502.6,2.32,,,,56,8.63
188,Polystyrene,Homopolymer,Heptane,C7H16,,50660,,53700,,,,,,,47,403,,,11.53,C,11,
188,Polystyrene,Homopolymer,Heptane,C7H16,,50660,,53700,,,,,,,47,418,,,10.91,C,11,
188,Polystyrene,Homopolymer,Heptane,C7H16,,50660,,53700,,,,,,,47,423,,,10.76,C,11,
188,Polystyrene,Homopolymer,Heptane,C7H16,,50660,,53700,,,,,,,47,433,,,10.26,C,11,
188,Polystyrene,Homopolymer,Heptane,C7H16,,50660,,53700,,,,,,,47,443,,,9.84,C,11,
188,Polystyrene,Homopolymer,Heptane,C7H16,,50660,,53700,,,,,,,47,448,,,9.8,C,11,
188,Polystyrene,Homopolymer,Heptane,C7H16,,50660,,53700,,,,,,,47,463,,,9.43,C,11,
188,Polystyrene,Homopolymer,Heptane,C7H16,,76000,,82000,,,,,,368.45,42,413.2,5.08,,,,86,16.9
188,Polystyrene,Homopolymer,Heptane,C7H16,,76000,,82000,,,,,,368.45,42,423.2,,,15.64,C,86,
188,Polystyrene,Homopolymer,Heptane,C7H16,,76000,,82000,,,,,,368.45,42,433.2,3.92,,,,86,14.7
188,Polystyrene,Homopolymer,Heptane,C7H16,,76000,,82000,,,,,,368.45,42,453.2,3.09,,,,86,13.1
189,Polystyrene,Homopolymer,Heptane,C7H16,,76000,,82000,,,,,,368.45,42,473.2,2.49,,,,86,11.9
189,Polystyrene,Homopolymer,Heptane,C7H16,,110000,,116600,,,,,,,,448,4.8,,,,17,9.18
189,Polystyrene,Homopolymer,Heptane,C7H16,,110000,,116600,,,,,,,,473,3.12,,,,17,9.51
189,Polystyrene,Homopolymer,Heptane,C7H16,,110000,,116600,,,,,,,,498,2.18,,,,17,9.71
189,Polystyrene,Homopolymer,Heptane,C7H16,,190000,,,,,,,,,,423.2,,,18.5,C,59,
189,Polystyrene,Homopolymer,Heptane,C7H16,,190000,,,,,,,,,,448.2,,,18.4,C,59,
189,Polystyrene,Homopolymer,Heptane,C7H16,,190000,,,,,,,,,,473.2,,,19,C,59,
189,Polystyrene,Homopolymer,Styrene,C8H8,,3524,,3876,,3600,,,,,,400,,,3.86,U,21,3.97
189,Polystyrene,Homopolymer,Styrene,C8H8,,3524,,3876,,3600,,,,,,421.6,,,3.66,U,21,3.82
189,Polystyrene,Homopolymer,Styrene,C8H8,,3524,,3876,,3600,,,,,,444.8,,,3.51,U,21,3.74
189,Polystyrene,Homopolymer,Styrene,C8H8,,96200,,97600,,98200,,,,,40,396.5,,,4.08,U,21,4.19
189,Polystyrene,Homopolymer,Styrene,C8H8,,96200,,97600,,98200,,,,,40,420,,,4.16,U,21,4.33
189,Polystyrene,Homopolymer,Styrene,C8H8,,96200,,97600,,98200,,,,,40,447.5,,,3.98,U,21,4.25
189,Polystyrene,Homopolymer,Styrene,C8H8,,97000,,102800,,,,,,,,423.2,,,4.11,C,1,
189,Polystyrene,Homopolymer,Styrene,C8H8,,97000,,102800,,,,,,,,448.2,,,4.57,C,1,
189,Polystyrene,Homopolymer,Styrene,C8H8,,97000,,102800,,,,,,,,473.2,,,4.69,C,1,
189,Polystyrene,Homopolymer,Styrene,C8H8,,1780000,,2145000,,1890000,,,,,41,395.5,,,4.95,U,21,5.08
189,Polystyrene,Homopolymer,Styrene,C8H8,,1780000,,2145000,,1890000,,,,,41,420.9,,,4.51,U,21,4.7
189,Polystyrene,Homopolymer,Styrene,C8H8,,1780000,,2145000,,1890000,,,,,41,445.9,,,4.2,U,21,4.48
189,Polystyrene,Homopolymer,"Benzene, 1,2-dimethyl",C8H10,,3524,,3876,,3600,,,,,,400,,,3.7,U,21,3.83
189,Polystyrene,Homopolymer,"Benzene, 1,2-dimethyl",C8H10,,3524,,3876,,3600,,,,,,421.6,,,3.84,U,21,4.04
189,Polystyrene,Homopolymer,"Benzene, 1,2-dimethyl",C8H10,,3524,,3876,,3600,,,,,,444.8,,,3.71,U,21,3.98
189,Polystyrene,Homopolymer,"Benzene, 1,2-dimethyl",C8H10,,20000,,,,,,,,351,,435.5,15.27,,,,56,9.34
189,Polystyrene,Homopolymer,"Benzene, 1,2-dimethyl",C8H10,,20000,,,,,,,,351,,445,12.77,,,,56,9.02
189,Polystyrene,Homopolymer,"Benzene, 1,2-dimethyl",C8H10,,20000,,,,,,,,351,,492.9,5.17,,,,56,8.89
190,Polystyrene,Homopolymer,"Benzene, 1,2-dimethyl",C8H10,,20000,,,,,,,,351,,502.6,6.13,,,,56,6.4
190,Polystyrene,Homopolymer,"Benzene, 1,2-dimethyl",C8H10,,96200,,97600,,98200,,,,,40,396.5,,,4.74,U,21,4.89
190,Polystyrene,Homopolymer,"Benzene, 1,2-dimethyl",C8H10,,96200,,97600,,98200,,,,,40,420,,,4.42,U,21,4.64
190,Polystyrene,Homopolymer,"Benzene, 1,2-dimethyl",C8H10,,96200,,97600,,98200,,,,,40,447.5,,,4.15,U,21,4.46
190,Polystyrene,Homopolymer,"Benzene, 1,2-dimethyl",C8H10,,1780000,,2145000,,1890000,,,,,41,395.5,,,5.53,U,21,5.71
190,Polystyrene,Homopolymer,"Benzene, 1,2-dimethyl",C8H10,,1780000,,2145000,,1890000,,,,,41,420.9,,,4.94,U,21,5.19
190,Polystyrene,Homopolymer,"Benzene, 1,2-dimethyl",C8H10,,1780000,,2145000,,1890000,,,,,41,445.9,,,4.47,U,21,4.8
190,Polystyrene,Homopolymer,"Benzene, 1,3-dimethyl",C8H10,,3524,,3876,,3600,,,,,,400,,,4,U,21,4.16
190,Polystyrene,Homopolymer,"Benzene, 1,3-dimethyl",C8H10,,3524,,3876,,3600,,,,,,421.6,,,3.95,U,21,4.18
190,Polystyrene,Homopolymer,"Benzene, 1,3-dimethyl",C8H10,,3524,,3876,,3600,,,,,,444.8,,,3.87,U,21,4.18
190,Polystyrene,Homopolymer,"Benzene, 1,3-dimethyl",C8H10,,96200,,97600,,98200,,,,,40,396.5,,,4.83,U,21,5.01
190,Polystyrene,Homopolymer,"Benzene, 1,3-dimethyl",C8H10,,96200,,97600,,98200,,,,,40,420,,,4.7,U,21,4.96
190,Polystyrene,Homopolymer,"Benzene, 1,3-dimethyl",C8H10,,96200,,97600,,98200,,,,,40,447.5,,,4.4,U,21,4.77
190,Polystyrene,Homopolymer,"Benzene, 1,3-dimethyl",C8H10,,1780000,,2145000,,1890000,,,,,41,395.5,,,5.98,U,21,6.2
190,Polystyrene,Homopolymer,"Benzene, 1,3-dimethyl",C8H10,,1780000,,2145000,,1890000,,,,,41,420.9,,,5.22,U,21,5.52
190,Polystyrene,Homopolymer,"Benzene, 1,3-dimethyl",C8H10,,1780000,,2145000,,1890000,,,,,41,445.9,,,4.63,U,21,5.01
190,Polystyrene,Homopolymer,"Benzene, 1,4-dimethyl",C8H10,,3524,,3876,,3600,,,,,,400,,,4.17,U,21,4.34
190,Polystyrene,Homopolymer,"Benzene, 1,4-dimethyl",C8H10,,3524,,3876,,3600,,,,,,421.6,,,3.93,U,21,4.16
190,Polystyrene,Homopolymer,"Benzene, 1,4-dimethyl",C8H10,,3524,,3876,,3600,,,,,,444.8,,,3.88,U,21,4.19
190,Polystyrene,Homopolymer,"Benzene, 1,4-dimethyl",C8H10,,96200,,97600,,98200,,,,,40,396.5,,,4.68,U,21,4.86
190,Polystyrene,Homopolymer,"Benzene, 1,4-dimethyl",C8H10,,96200,,97600,,98200,,,,,40,420,,,4.55,U,21,4.81
190,Polystyrene,Homopolymer,"Benzene, 1,4-dimethyl",C8H10,,96200,,97600,,98200,,,,,40,447.5,,,4.44,U,21,4.81
190,Polystyrene,Homopolymer,"Benzene, 1,4-dimethyl",C8H10,,1780000,,2145000,,1890000,,,,,41,395.5,,,5.11,U,21,5.3
190,Polystyrene,Homopolymer,"Benzene, 1,4-dimethyl",C8H10,,1780000,,2145000,,1890000,,,,,41,420.9,,,5.16,U,21,5.46
190,Polystyrene,Homopolymer,"Benzene, 1,4-dimethyl",C8H10,,1780000,,2145000,,1890000,,,,,41,445.9,,,4.82,U,21,5.22
191,Polystyrene,Homopolymer,"Benzene, ethyl",C8H10,,,,2200,,,,,,,45,444.4,16.54,,,,52,5.88
191,Polystyrene,Homopolymer,"Benzene, ethyl",C8H10,,,,2200,,,,,,,45,452.5,14.08,,,,52,5.86
191,Polystyrene,Homopolymer,"Benzene, ethyl",C8H10,,,,2200,,,,,,,45,463,11.65,,,,52,5.77
191,Polystyrene,Homopolymer,"Benzene, ethyl",C8H10,,3524,,3876,,3600,,,,,,400,,,3.95,U,21,4.11
191,Polystyrene,Homopolymer,"Benzene, ethyl",C8H10,,3524,,3876,,3600,,,,,,421.6,,,3.97,U,21,4.2
191,Polystyrene,Homopolymer,"Benzene, ethyl",C8H10,,3524,,3876,,3600,,,,,,444.8,,,3.72,U,21,4.04
191,Polystyrene,Homopolymer,"Benzene, ethyl",C8H10,,,,4000,,,,,,,46,444.4,17.2,,,,52,5.66
191,Polystyrene,Homopolymer,"Benzene, ethyl",C8H10,,,,4000,,,,,,,46,454.6,13.76,,,,52,5.75
191,Polystyrene,Homopolymer,"Benzene, ethyl",C8H10,,,,4000,,,,,,,46,463,12,,,,52,5.61
191,Polystyrene,Homopolymer,"Benzene, ethyl",C8H10,,,,4000,,,,,,,46,463.5,10.71,,,,52,6.22
191,Polystyrene,Homopolymer,"Benzene, ethyl",C8H10,,,,4000,,,,,,,46,471.7,10.12,,,,52,5.67
191,Polystyrene,Homopolymer,"Benzene, ethyl",C8H10,,16510,,17500,,,,,,,43,423,,,4.76,C,38,
191,Polystyrene,Homopolymer,"Benzene, ethyl",C8H10,,16510,,17500,,,,,,,43,442.5,16.56,,,,52,6.12
191,Polystyrene,Homopolymer,"Benzene, ethyl",C8H10,,16510,,17500,,,,,,,43,452.5,13.79,,,,52,5.98
191,Polystyrene,Homopolymer,"Benzene, ethyl",C8H10,,16510,,17500,,,,,,,43,465.1,10.79,,,,52,5.99
191,Polystyrene,Homopolymer,"Benzene, ethyl",C8H10,,16510,,17500,,,,,,,43,469.5,9.75,,,,52,6.12
191,Polystyrene,Homopolymer,"Benzene, ethyl",C8H10,,50660,,53700,,,,,,,47,413,,,5.01,C,11,
191,Polystyrene,Homopolymer,"Benzene, ethyl",C8H10,,50660,,53700,,,,,,,47,423,,,5.01,C,11,
191,Polystyrene,Homopolymer,"Benzene, ethyl",C8H10,,50660,,53700,,,,,,,47,433,,,5.02,C,11,
191,Polystyrene,Homopolymer,"Benzene, ethyl",C8H10,,50660,,53700,,,,,,,47,443,,,5.04,C,11,
191,Polystyrene,Homopolymer,"Benzene, ethyl",C8H10,,50660,,53700,,,,,,,47,453,,,5.04,C,11,
191,Polystyrene,Homopolymer,"Benzene, ethyl",C8H10,,50660,,53700,,,,,,,47,463,,,5.06,C,11,
191,Polystyrene,Homopolymer,"Benzene, ethyl",C8H10,,76000,,82000,,,,,,368.45,42,413.2,36.13,,,,86,5.54
191,Polystyrene,Homopolymer,"Benzene, ethyl",C8H10,,76000,,82000,,,,,,368.45,42,423.2,,,5.5,C,86,
191,Polystyrene,Homopolymer,"Benzene, ethyl",C8H10,,76000,,82000,,,,,,368.45,42,433.2,22.72,,,,86,5.47
191,Polystyrene,Homopolymer,"Benzene, ethyl",C8H10,,76000,,82000,,,,,,368.45,42,453.2,14.88,,,,86,5.47
191,Polystyrene,Homopolymer,"Benzene, ethyl",C8H10,,76000,,82000,,,,,,368.45,42,473.2,10.1,,,,86,5.53
191,Polystyrene,Homopolymer,"Benzene, ethyl",C8H10,,96200,,97600,,98200,,,,,40,396.5,,,4.61,U,21,4.78
192,Polystyrene,Homopolymer,"Benzene, ethyl",C8H10,,96200,,97600,,98200,,,,,40,420,,,4.51,U,21,4.77
192,Polystyrene,Homopolymer,"Benzene, ethyl",C8H10,,96200,,97600,,98200,,,,,40,447.5,,,4.31,U,21,4.69
192,Polystyrene,Homopolymer,"Benzene, ethyl",C8H10,,97000,,102800,,,,,,,,423.2,,,4.96,C,1,
192,Polystyrene,Homopolymer,"Benzene, ethyl",C8H10,,97000,,102800,,,,,,,,448.2,,,5.47,C,1,
192,Polystyrene,Homopolymer,"Benzene, ethyl",C8H10,,97000,,102800,,,,,,,,473.2,,,5.67,C,1,
192,Polystyrene,Homopolymer,"Benzene, ethyl",C8H10,,,,107000,,,,,,,49,440.5,15.55,,,,52,6.8
192,Polystyrene,Homopolymer,"Benzene, ethyl",C8H10,,,,107000,,,,,,,49,442.5,14.76,,,,52,6.86
192,Polystyrene,Homopolymer,"Benzene, ethyl",C8H10,,,,107000,,,,,,,49,452.5,12.38,,,,52,6.66
192,Polystyrene,Homopolymer,"Benzene, ethyl",C8H10,,,,107000,,,,,,,49,460.8,10.26,,,,52,6.83
192,Polystyrene,Homopolymer,"Benzene, ethyl",C8H10,,,,107000,,,,,,,49,471.7,8.61,,,,52,6.66
192,Polystyrene,Homopolymer,"Benzene, ethyl",C8H10,,120000,,266000,,,,,,,,383.2,,,4.25,C,102,
192,Polystyrene,Homopolymer,"Benzene, ethyl",C8H10,,120000,,266000,,,,,,,,393.3,,,4.62,C,102,
192,Polystyrene,Homopolymer,"Benzene, ethyl",C8H10,,120000,,266000,,,,,,,,393.4,,,4.42,C,102,
192,Polystyrene,Homopolymer,"Benzene, ethyl",C8H10,,120000,,266000,,,,,,,,403.4,,,4.63,C,102,
192,Polystyrene,Homopolymer,"Benzene, ethyl",C8H10,,120000,,266000,,,,,,,,403.6,,,4.57,C,102,
192,Polystyrene,Homopolymer,"Benzene, ethyl",C8H10,,120000,,266000,,,,,,,,413.8,,,4.66,C,102,
192,Polystyrene,Homopolymer,"Benzene, ethyl",C8H10,,,,1800000,,,,,,,54,444.4,16.63,,,,52,5.85
192,Polystyrene,Homopolymer,"Benzene, ethyl",C8H10,,,,1800000,,,,,,,54,454.6,13.57,,,,52,5.83
192,Polystyrene,Homopolymer,"Benzene, ethyl",C8H10,,,,1800000,,,,,,,54,463,11.36,,,,52,5.92
192,Polystyrene,Homopolymer,"Benzene, ethyl",C8H10,,,,1800000,,,,,,,54,471.7,9.5,,,,52,6.04
192,Polystyrene,Homopolymer,"Benzene, ethyl",C8H10,,1780000,,2145000,,1890000,,,,,41,395.5,,,5.62,U,21,5.82
192,Polystyrene,Homopolymer,"Benzene, ethyl",C8H10,,1780000,,2145000,,1890000,,,,,41,420.9,,,5,U,21,5.29
192,Polystyrene,Homopolymer,"Benzene, ethyl",C8H10,,1780000,,2145000,,1890000,,,,,41,445.9,,,4.76,U,21,5.17
192,Polystyrene,Homopolymer,2-Octene (cis),C8H16,,50660,,53700,,,,,,,47,403,,,8.28,C,11,
192,Polystyrene,Homopolymer,2-Octene (cis),C8H16,,50660,,53700,,,,,,,47,418,,,8.03,C,11,
192,Polystyrene,Homopolymer,2-Octene (cis),C8H16,,50660,,53700,,,,,,,47,423,,,7.96,C,11,
192,Polystyrene,Homopolymer,2-Octene (cis),C8H16,,50660,,53700,,,,,,,47,433,,,7.98,C,11,
193,Polystyrene,Homopolymer,2-Octene (cis),C8H16,,50660,,53700,,,,,,,47,443,,,7.69,C,11,
193,Polystyrene,Homopolymer,2-Octene (cis),C8H16,,50660,,53700,,,,,,,47,448,,,7.95,C,11,
193,Polystyrene,Homopolymer,2-Octene (cis),C8H16,,50660,,53700,,,,,,,47,463,,,7.63,C,11,
193,Polystyrene,Homopolymer,1-Octene,C8H16,,50660,,53700,,,,,,,47,403,,,9.44,C,11,
193,Polystyrene,Homopolymer,1-Octene,C8H16,,50660,,53700,,,,,,,47,418,,,8.81,C,11,
193,Polystyrene,Homopolymer,1-Octene,C8H16,,50660,,53700,,,,,,,47,423,,,8.72,C,11,
193,Polystyrene,Homopolymer,1-Octene,C8H16,,50660,,53700,,,,,,,47,433,,,8.89,C,11,
193,Polystyrene,Homopolymer,1-Octene,C8H16,,50660,,53700,,,,,,,47,443,,,8.45,C,11,
193,Polystyrene,Homopolymer,1-Octene,C8H16,,50660,,53700,,,,,,,47,448,,,8.39,C,11,
193,Polystyrene,Homopolymer,1-Octene,C8H16,,50660,,53700,,,,,,,47,463,,,8.21,C,11,
193,Polystyrene,Homopolymer,"Heptane, 2-methyl",C8H18,,20000,,,,,,,,351,,435.5,1.76,,,C,56,41.5
193,Polystyrene,Homopolymer,"Heptane, 2-methyl",C8H18,,20000,,,,,,,,351,,445,1.93,,,C,56,31.4
193,Polystyrene,Homopolymer,"Heptane, 2-methyl",C8H18,,20000,,,,,,,,351,,492.9,1.49,,,C,56,18.7
193,Polystyrene,Homopolymer,"Heptane, 2-methyl",C8H18,,20000,,,,,,,,351,,502.6,2.15,,,C,56,11.4
193,Polystyrene,Homopolymer,"Heptane, 2-methyl",C8H18,,50660,,53700,,,,,,,47,403,,,10.99,C,11,
193,Polystyrene,Homopolymer,"Heptane, 2-methyl",C8H18,,50660,,53700,,,,,,,47,418,,,10.09,C,11,
193,Polystyrene,Homopolymer,"Heptane, 2-methyl",C8H18,,50660,,53700,,,,,,,47,423,,,10.13,C,11,
193,Polystyrene,Homopolymer,"Heptane, 2-methyl",C8H18,,50660,,53700,,,,,,,47,433,,,9.72,C,11,
193,Polystyrene,Homopolymer,"Heptane, 2-methyl",C8H18,,50660,,53700,,,,,,,47,443,,,9.54,C,11,
193,Polystyrene,Homopolymer,"Heptane, 2-methyl",C8H18,,50660,,53700,,,,,,,47,448,,,9.54,C,11,
193,Polystyrene,Homopolymer,"Heptane, 2-methyl",C8H18,,50660,,53700,,,,,,,47,463,,,9.03,C,11,
193,Polystyrene,Homopolymer,Octane,C8H18,a,600,a,660,,,,,,,,313.2,,0.95,,C,31,
193,Polystyrene,Homopolymer,Octane,C8H18,,1709,,1811,,,,,,,,413.2,,0.894,,C,19,
194,Polystyrene,Homopolymer,Octane,C8H18,,16510,,17500,,,,,,,43,423,,,12.2,C,38,
194,Polystyrene,Homopolymer,Octane,C8H18,,20000,,,,,,,,351,,435.5,1.89,,,,56,45.7
194,Polystyrene,Homopolymer,Octane,C8H18,,20000,,,,,,,,351,,445,1.99,,,,56,35.7
194,Polystyrene,Homopolymer,Octane,C8H18,,20000,,,,,,,,351,,492.9,1.53,,,,56,20.5
194,Polystyrene,Homopolymer,Octane,C8H18,,20000,,,,,,,,351,,502.6,2.05,,,,56,13.3
194,Polystyrene,Homopolymer,Octane,C8H18,,50660,,53700,,,,,,,47,403,,,10.38,C,11,
194,Polystyrene,Homopolymer,Octane,C8H18,,50660,,53700,,,,,,,47,418,,,9.8,C,11,
194,Polystyrene,Homopolymer,Octane,C8H18,,50660,,53700,,,,,,,47,423,,,9.54,C,11,
194,Polystyrene,Homopolymer,Octane,C8H18,,50660,,53700,,,,,,,47,433,,,9.34,C,11,
194,Polystyrene,Homopolymer,Octane,C8H18,,50660,,53700,,,,,,,47,443,,,9.04,C,11,
194,Polystyrene,Homopolymer,Octane,C8H18,,50660,,53700,,,,,,,47,448,,,8.99,C,11,
194,Polystyrene,Homopolymer,Octane,C8H18,,50660,,53700,,,,,,,47,463,,,8.73,C,11,
194,Polystyrene,Homopolymer,Octane,C8H18,,76000,,82000,,,,,,368.45,42,423.2,,,14.83,C,86,
194,Polystyrene,Homopolymer,Octane,C8H18,,110000,,116600,,,,,,,,423.2,,,7.9,C,9,
194,Polystyrene,Homopolymer,"Pentane, 2,2,4-trimethyl",C8H18,a,600,a,660,,,,,,,,313.2,,1.11,,C,31,
194,Polystyrene,Homopolymer,"Pentane, 2,2,4-trimethyl",C8H18,,1709,,1811,,,,,,,,413.2,,1.03,,C,19,
194,Polystyrene,Homopolymer,"Pentane, 2,2,4-trimethyl",C8H18,,50660,,53700,,,,,,,47,403,,,11.71,C,11,
194,Polystyrene,Homopolymer,"Pentane, 2,2,4-trimethyl",C8H18,,50660,,53700,,,,,,,47,418,,,10.92,C,11,
194,Polystyrene,Homopolymer,"Pentane, 2,2,4-trimethyl",C8H18,,50660,,53700,,,,,,,47,423,,,10.95,C,11,
194,Polystyrene,Homopolymer,"Pentane, 2,2,4-trimethyl",C8H18,,50660,,53700,,,,,,,47,433,,,10.52,C,11,
194,Polystyrene,Homopolymer,"Pentane, 2,2,4-trimethyl",C8H18,,50660,,53700,,,,,,,47,443,,,10.41,C,11,
194,Polystyrene,Homopolymer,"Pentane, 2,2,4-trimethyl",C8H18,,50660,,53700,,,,,,,47,448,,,10.29,C,11,
194,Polystyrene,Homopolymer,"Pentane, 2,2,4-trimethyl",C8H18,,50660,,53700,,,,,,,47,463,,,9.95,C,11,
194,Polystyrene,Homopolymer,1-Octanol,C8H18O,,20000,,,,,,,,351,,435.5,,,17.35,C,56,
194,Polystyrene,Homopolymer,1-Octanol,C8H18O,,20000,,,,,,,,351,,445,,,14.48,C,56,
195,Polystyrene,Homopolymer,1-Octanol,C8H18O,,20000,,,,,,,,351,,492.9,,,9.46,C,56,
195,Polystyrene,Homopolymer,1-Octanol,C8H18O,,20000,,,,,,,,351,,502.6,,,8.25,C,56,
195,Polystyrene,Homopolymer,"Benzene, propyl",C9H12,,3524,,3876,,3600,,,,,,400,,,4.28,U,21,4.4
195,Polystyrene,Homopolymer,"Benzene, propyl",C9H12,,3524,,3876,,3600,,,,,,421.6,,,4.2,U,21,4.38
195,Polystyrene,Homopolymer,"Benzene, propyl",C9H12,,3524,,3876,,3600,,,,,,444.8,,,4.12,U,21,4.38
195,Polystyrene,Homopolymer,"Benzene, propyl",C9H12,,50660,,53700,,,,,,,47,413,,,5.15,C,11,
195,Polystyrene,Homopolymer,"Benzene, propyl",C9H12,,50660,,53700,,,,,,,47,423,,,5.13,C,11,
195,Polystyrene,Homopolymer,"Benzene, propyl",C9H12,,50660,,53700,,,,,,,47,433,,,5.13,C,11,
195,Polystyrene,Homopolymer,"Benzene, propyl",C9H12,,50660,,53700,,,,,,,47,443,,,5.15,C,11,
195,Polystyrene,Homopolymer,"Benzene, propyl",C9H12,,50660,,53700,,,,,,,47,453,,,5.15,C,11,
195,Polystyrene,Homopolymer,"Benzene, propyl",C9H12,,50660,,53700,,,,,,,47,463,,,5.15,C,11,
195,Polystyrene,Homopolymer,"Benzene, propyl",C9H12,,96200,,97600,,98200,,,,,40,396.5,,,4.98,U,21,5.1
195,Polystyrene,Homopolymer,"Benzene, propyl",C9H12,,96200,,97600,,98200,,,,,40,420,,,4.85,U,21,5.05
195,Polystyrene,Homopolymer,"Benzene, propyl",C9H12,,96200,,97600,,98200,,,,,40,447.5,,,4.76,U,21,5.08
195,Polystyrene,Homopolymer,"Benzene, propyl",C9H12,,1780000,,2145000,,1890000,,,,,41,395.5,,,6.49,U,21,6.65
195,Polystyrene,Homopolymer,"Benzene, propyl",C9H12,,1780000,,2145000,,1890000,,,,,41,420.9,,,5.47,U,21,5.7
195,Polystyrene,Homopolymer,"Benzene, propyl",C9H12,,1780000,,2145000,,1890000,,,,,41,445.9,,,4.83,U,21,5.14
195,Polystyrene,Homopolymer,Nonane,C9H20,,50660,,53700,,,,,,,47,403,,,9.94,C,11,
195,Polystyrene,Homopolymer,Nonane,C9H20,,50660,,53700,,,,,,,47,418,,,9.58,C,11,
195,Polystyrene,Homopolymer,Nonane,C9H20,,50660,,53700,,,,,,,47,423,,,9.5,C,11,
195,Polystyrene,Homopolymer,Nonane,C9H20,,50660,,53700,,,,,,,47,433,,,9.32,C,11,
195,Polystyrene,Homopolymer,Nonane,C9H20,,50660,,53700,,,,,,,47,443,,,8.94,C,11,
195,Polystyrene,Homopolymer,Nonane,C9H20,,50660,,53700,,,,,,,47,448,,,8.89,C,11,
195,Polystyrene,Homopolymer,Nonane,C9H20,,50660,,53700,,,,,,,47,463,,,8.61,C,11,
196,Polystyrene,Homopolymer,Naphthalene,C10H8,,,,120000,,,,,,,,456.2,,,3.38,C,4,
196,Polystyrene,Homopolymer,Naphthalene,C10H8,,,,120000,,,,,,,,466.2,,,3.4,C,4,
196,Polystyrene,Homopolymer,Naphthalene,C10H8,,,,120000,,,,,,,,476.2,,,3.34,C,4,
196,Polystyrene,Homopolymer,Tetralin,C10H12,,,,120000,,,,,,,,456.2,,,3.83,C,4,
196,Polystyrene,Homopolymer,Tetralin,C10H12,,,,120000,,,,,,,,466.2,,,3.8,C,4,
196,Polystyrene,Homopolymer,Tetralin,C10H12,,,,120000,,,,,,,,476.2,,,3.79,C,4,
196,Polystyrene,Homopolymer,"Benzene, butyl",C10H14,,50660,,53700,,,,,,,47,413,,,5.3,C,11,
196,Polystyrene,Homopolymer,"Benzene, butyl",C10H14,,50660,,53700,,,,,,,47,423,,,5.28,C,11,
196,Polystyrene,Homopolymer,"Benzene, butyl",C10H14,,50660,,53700,,,,,,,47,433,,,5.25,C,11,
196,Polystyrene,Homopolymer,"Benzene, butyl",C10H14,,50660,,53700,,,,,,,47,443,,,5.24,C,11,
196,Polystyrene,Homopolymer,"Benzene, butyl",C10H14,,50660,,53700,,,,,,,47,453,,,5.23,C,11,
196,Polystyrene,Homopolymer,"Benzene, butyl",C10H14,,50660,,53700,,,,,,,47,463,,,5.16,C,11,
196,Polystyrene,Homopolymer,"Benzene, butyl",C10H14,,,,120000,,,,,,,,456.2,,,5.29,C,4,
196,Polystyrene,Homopolymer,"Benzene, butyl",C10H14,,,,120000,,,,,,,,466.2,,,5.29,C,4,
196,Polystyrene,Homopolymer,"Benzene, butyl",C10H14,,,,120000,,,,,,,,476.2,,,5.19,C,4,
196,Polystyrene,Homopolymer,Decalin (cis),C10H18,,,,120000,,,,,,,,456.2,,,5.47,C,4,
196,Polystyrene,Homopolymer,Decalin (cis),C10H18,,,,120000,,,,,,,,466.2,,,5.32,C,4,
196,Polystyrene,Homopolymer,Decalin (cis),C10H18,,,,120000,,,,,,,,476.2,,,5.23,C,4,
196,Polystyrene,Homopolymer,Decalin (trans),C10H18,,,,120000,,,,,,,,456.2,,,5.94,C,4,
196,Polystyrene,Homopolymer,Decalin (trans),C10H18,,,,120000,,,,,,,,466.2,,,5.76,C,4,
196,Polystyrene,Homopolymer,Decalin (trans),C10H18,,,,120000,,,,,,,,476.2,,,5.61,C,4,
197,Polystyrene,Homopolymer,"Cyclohexane, butyl",C10H20,,,,120000,,,,,,,,433.2,,,8.36,C,4,
197,Polystyrene,Homopolymer,"Cyclohexane, butyl",C10H20,,,,120000,,,,,,,,443.2,,,8.15,C,4,
197,Polystyrene,Homopolymer,"Cyclohexane, butyl",C10H20,,,,120000,,,,,,,,453.2,,,7.9,C,4,
197,Polystyrene,Homopolymer,Decane,C10H22,,1709,,1811,,,,,,,,413.2,,0.933,,C,19,
197,Polystyrene,Homopolymer,Decane,C10H22,,76000,,82000,,,,,,368.45,42,413.2,25.57,,,,86,16.7
197,Polystyrene,Homopolymer,Decane,C10H22,,76000,,82000,,,,,,368.45,42,423.2,20.76,,,,86,15.2
197,Polystyrene,Homopolymer,Decane,C10H22,,76000,,82000,,,,,,368.45,42,433.2,17.02,,,,86,14.1
197,Polystyrene,Homopolymer,Decane,C10H22,,76000,,82000,,,,,,368.45,42,453.2,11.75,,,,86,12.2
197,Polystyrene,Homopolymer,Decane,C10H22,,76000,,82000,,,,,,368.45,42,473.2,8.36,,,,86,10.9
197,Polystyrene,Homopolymer,Decane,C10H22,,77000,,78000,,,,,,368.65,48,423.2,24.2,,,,86,13.1
197,Polystyrene,Homopolymer,Decane,C10H22,,,,120000,,,,,,,,456.2,,,12.23,C,4,
197,Polystyrene,Homopolymer,Decane,C10H22,,,,120000,,,,,,,,466.2,,,12.42,C,4,
197,Polystyrene,Homopolymer,Decane,C10H22,,,,120000,,,,,,,,476.2,,,11.62,C,4,
197,Polystyrene,Homopolymer,Decane,C10H22,,162000,,270000,,,,,,371.35,50,423.2,23.74,,,,86,13.3
197,Polystyrene,Homopolymer,Decane,C10H22,,300000,,550000,,,,,,,51,423.2,22.95,,,,86,13.8
197,Polystyrene,Homopolymer,Decane,C10H22,,420000,,450000,,,,,,372.15,52,423.2,24.21,,,,86,13.1
197,Polystyrene,Homopolymer,Decane,C10H22,,,,560000,,,,,,370.25,53,423.2,25.93,,,,86,12.2
197,Polystyrene,Homopolymer,"Heptane, 3,4,5-trimethyl",C10H22,,1709,,1811,,,,,,,,413.2,,0.878,,C,19,
197,Polystyrene,Homopolymer,"Hexane, 3,3,4,4-tetramethyl",C10H22,,,,120000,,,,,,,,433.2,,,9.9,C,4,
197,Polystyrene,Homopolymer,"Hexane, 3,3,4,4-tetramethyl",C10H22,,,,120000,,,,,,,,443.2,,,9.16,C,4,
197,Polystyrene,Homopolymer,"Hexane, 3,3,4,4-tetramethyl",C10H22,,,,120000,,,,,,,,453.2,,,8.71,C,4,
198,Polystyrene,Homopolymer,"Benzene, pentyl",C11H16,,50660,,53700,,,,,,,47,413,,,5.5,C,11,
198,Polystyrene,Homopolymer,"Benzene, pentyl",C11H16,,50660,,53700,,,,,,,47,423,,,5.48,C,11,
198,Polystyrene,Homopolymer,"Benzene, pentyl",C11H16,,50660,,53700,,,,,,,47,433,,,5.41,C,11,
198,Polystyrene,Homopolymer,"Benzene, pentyl",C11H16,,50660,,53700,,,,,,,47,443,,,5.35,C,11,
198,Polystyrene,Homopolymer,"Benzene, pentyl",C11H16,,50660,,53700,,,,,,,47,453,,,5.33,C,11,
198,Polystyrene,Homopolymer,"Benzene, pentyl",C11H16,,50660,,53700,,,,,,,47,463,,,5.3,C,11,
198,Polystyrene,Homopolymer,"Benzene, pentyl",C11H16,,61500,,103935,,,,,,,,433.2,76.9,,,,75,6.84
198,Polystyrene,Homopolymer,"Benzene, hexyl",C12H18,,50660,,53700,,,,,,,47,413,,,5.83,C,11,
198,Polystyrene,Homopolymer,"Benzene, hexyl",C12H18,,50660,,53700,,,,,,,47,423,,,5.74,C,11,
198,Polystyrene,Homopolymer,"Benzene, hexyl",C12H18,,50660,,53700,,,,,,,47,433,,,5.69,C,11,
198,Polystyrene,Homopolymer,"Benzene, hexyl",C12H18,,50660,,53700,,,,,,,47,443,,,5.67,C,11,
198,Polystyrene,Homopolymer,"Benzene, hexyl",C12H18,,50660,,53700,,,,,,,47,453,,,5.56,C,11,
198,Polystyrene,Homopolymer,"Benzene, hexyl",C12H18,,50660,,53700,,,,,,,47,463,,,5.5,C,11,
198,Polystyrene,Homopolymer,Dodecane,C12H26,,,,120000,,,,,,,,456.2,,,12.59,C,4,
198,Polystyrene,Homopolymer,Dodecane,C12H26,,,,120000,,,,,,,,466.2,,,12.31,C,4,
198,Polystyrene,Homopolymer,Dodecane,C12H26,,,,120000,,,,,,,,476.2,,,11.79,C,4,
198,Polystyrene,Homopolymer,Tetradecane,C14H30,,61500,,103935,,,,,,,,433.2,106.6,,,,75,16.2
198,Polystyrene,Homopolymer,Tetradecane,C14H30,,,,120000,,,,,,,,456.2,,,12.93,C,4,
198,Polystyrene,Homopolymer,Tetradecane,C14H30,,,,120000,,,,,,,,466.2,,,12.65,C,4,
198,Polystyrene,Homopolymer,Tetradecane,C14H30,,,,120000,,,,,,,,476.2,,,12.27,C,4,
199,Polystyrene,Homopolymer,Hexadecane,C16H34,,,,120000,,,,,,,,441,237.08,,,,3,14.2
199,Polystyrene,Homopolymer,Hexadecane,C16H34,,,,120000,,,,,,,,446,197.32,,,,3,14
199,Polystyrene,Homopolymer,Hexadecane,C16H34,,,,120000,,,,,,,,451.1,165.89,,,,3,13.8
199,Polystyrene,Homopolymer,Hexadecane,C16H34,,,,120000,,,,,,,,456.1,139.54,,,,3,13.6
199,Polystyrene,Homopolymer,Hexadecane,C16H34,,,,120000,,,,,,,,456.2,,,14.05,C,4,
199,Polystyrene,Homopolymer,Hexadecane,C16H34,,,,120000,,,,,,,,461.1,119.42,,,,3,13.3
199,Polystyrene,Homopolymer,Hexadecane,C16H34,,,,120000,,,,,,,,466.1,100.45,,,,3,13.2
199,Polystyrene,Homopolymer,Hexadecane,C16H34,,,,120000,,,,,,,,466.2,,,13.18,C,4,
199,Polystyrene,Homopolymer,Hexadecane,C16H34,,,,120000,,,,,,,,471.2,86.28,,,,3,13
199,Polystyrene,Homopolymer,Hexadecane,C16H34,,,,120000,,,,,,,,476.2,,,12.72,C,4,
199,Polystyrene,Homopolymer,Hexadecane,C16H34,,,,120000,,,,,,,,476.2,74.2,,,,3,12.8
199,Polystyrene,Homopolymer,Hexadecane,C16H34,,,,120000,,,,,,,,481.1,64.77,,,,3,12.5
199,Polystyrene,Homopolymer,Hexadecane,C16H34,,,,120000,,,,,,,,486.3,55.37,,,,3,12.5
199,Polystyrene,Homopolymer,Hexadecane,C16H34,,,,120000,,,,,,,,491.4,48.28,,,,3,12.3
199,Polystyrene,Homopolymer,Water,H2O,,20000,,,,,,,,351,,435.5,,,250.98,C,56,
199,Polystyrene,Homopolymer,Water,H2O,,20000,,,,,,,,351,,445,,,180.19,C,56,
199,Polystyrene,Homopolymer,Water,H2O,,20000,,,,,,,,351,,492.9,,,76.84,C,56,
199,Polystyrene,Homopolymer,Water,H2O,,20000,,,,,,,,351,,502.6,,,76.58,C,56,
201,Polysulfone,Homopolymer,"Methane, tetrachloro",CCl4,a,400000,,,,,,,,,,523.2,,,4.98,C,5,
201,Polysulfone,Homopolymer,"Methane, tetrachloro",CCl4,a,400000,,,,,,,,,,573.2,,,4.4,C,5,
201,Polysulfone,Homopolymer,"Methane, tetrachloro",CCl4,,,,,,,,,,,,423.2,1.419,,,,33,20
201,Polysulfone,Homopolymer,"Methane, tetrachloro",CCl4,,,,,,,,,,,,443.2,1.102,,,,33,18.5
201,Polysulfone,Homopolymer,"Methane, trichloro",CHCl3,a,400000,,,,,,,,,,523.2,,,4.65,C,5,
201,Polysulfone,Homopolymer,"Methane, trichloro",CHCl3,a,400000,,,,,,,,,,573.2,,,4.29,C,5,
201,Polysulfone,Homopolymer,"Methane, trichloro",CHCl3,,,,,,,,,,,,423.2,3.3863,,,,33,7.09
201,Polysulfone,Homopolymer,"Methane, trichloro",CHCl3,,,,,,,,,,,,443.2,2.2508,,,,33,7.72
201,Polysulfone,Homopolymer,"Methane, dichloro",CH2Cl2,a,400000,,,,,,,,,,523.2,,,3.54,C,5,
201,Polysulfone,Homopolymer,"Methane, dichloro",CH2Cl2,a,400000,,,,,,,,,,573.2,,,3.45,C,5,
201,Polysulfone,Homopolymer,"Methane, dichloro",CH2Cl2,,,,,,,,,,,,423.2,3.714,,,,33,5.34
201,Polysulfone,Homopolymer,"Methane, dichloro",CH2Cl2,,,,,,,,,,,,443.2,2.2819,,,,33,6.47
201,Polysulfone,Homopolymer,Methanol,CH4O,a,400000,,,,,,,,,,523.2,,,10.7,C,5,
201,Polysulfone,Homopolymer,Methanol,CH4O,a,400000,,,,,,,,,,573.2,,,8.48,C,5,
201,Polysulfone,Homopolymer,Methanol,CH4O,,,,,,,,,,,,423.2,2.5973,,,,33,22.8
201,Polysulfone,Homopolymer,Methanol,CH4O,,,,,,,,,,,,443.2,1.5177,,,,33,25.9
201,Polysulfone,Homopolymer,"Ethanol, 2,2,2-trifluoro",C2H3F3O,,,,,,,,,,,,423.2,1.2687,,,,33,
201,Polysulfone,Homopolymer,"Ethanol, 2,2,2-trifluoro",C2H3F3O,,,,,,,,,,,,443.2,1.1716,,,,33,
201,Polysulfone,Homopolymer,"Acetic acid, nitrile",C2H3N,a,400000,,,,,,,,,,523.2,,,11.3,C,5,
202,Polysulfone,Homopolymer,"Acetic acid, nitrile",C2H3N,a,400000,,,,,,,,,,573.2,,,8.54,C,5,
202,Polysulfone,Homopolymer,"Acetic acid, nitrile",C2H3N,,,,,,,,,,,,423.2,6.5457,,,,33,17.5
202,Polysulfone,Homopolymer,"Acetic acid, nitrile",C2H3N,,,,,,,,,,,,443.2,3.7229,,,,33,21.4
202,Polysulfone,Homopolymer,"Ethane, 1,2-dichloro",C2H4Cl2,,,,,,,,,,,,423.2,6.3062,,,,33,7.14
202,Polysulfone,Homopolymer,"Ethane, 1,2-dichloro",C2H4Cl2,,,,,,,,,,,,443.2,3.9068,,,,33,7.9
202,Polysulfone,Homopolymer,Acetaldehyde,C2H4O,,,,,,,,,,,,423.2,2.805,,,,33,9.43
202,Polysulfone,Homopolymer,Acetaldehyde,C2H4O,,,,,,,,,,,,443.2,1.9433,,,,33,10.3
202,Polysulfone,Homopolymer,Ethanol,C2H6O,a,400000,,,,,,,,,,523.2,,,9.29,C,5,
202,Polysulfone,Homopolymer,Ethanol,C2H6O,a,400000,,,,,,,,,,573.2,,,8.42,C,5,
202,Polysulfone,Homopolymer,Ethanol,C2H6O,,,,,,,,,,,,423.2,2.7714,,,,33,20.6
202,Polysulfone,Homopolymer,Ethanol,C2H6O,,,,,,,,,,,,443.2,1.7801,,,,33,20.7
202,Polysulfone,Homopolymer,"Sulfoxide, dimethyl",C2H6OS,a,400000,,,,,,,,,,523.2,,,7.31,C,5,
202,Polysulfone,Homopolymer,"Sulfoxide, dimethyl",C2H6OS,a,400000,,,,,,,,,,573.2,,,6.81,C,5,
202,Polysulfone,Homopolymer,"Propenoic acid, nitrile",C3H3N,,,,,,,,,,,,423.2,6.4731,,,,33,11.9
202,Polysulfone,Homopolymer,"Propenoic acid, nitrile",C3H3N,,,,,,,,,,,,443.2,3.4504,,,,33,15.4
202,Polysulfone,Homopolymer,"Propanoic acid, nitrile",C3H5N,,,,,,,,,,,,423.2,10.2215,,,,33,13.1
202,Polysulfone,Homopolymer,"Propanoic acid, nitrile",C3H5N,,,,,,,,,,,,443.2,4.7202,,,,33,19.6
203,Polysulfone,Homopolymer,Allyl alcohol,C3H6O,,,,,,,,,,,,423.2,5.2344,,,,33,
203,Polysulfone,Homopolymer,Allyl alcohol,C3H6O,,,,,,,,,,,,443.2,2.9611,,,,33,
203,Polysulfone,Homopolymer,2-Propanone,C3H6O,,,,,,,,,,,,423.2,3.0853,,,,33,13.6
203,Polysulfone,Homopolymer,2-Propanone,C3H6O,,,,,,,,,,,,443.2,1.9537,,,,33,15.5
203,Polysulfone,Homopolymer,"Acetic acid, methyl ester",C3H6O2,,,,,,,,,,,,423.2,2.9569,,,,33,11.2
203,Polysulfone,Homopolymer,"Acetic acid, methyl ester",C3H6O2,,,,,,,,,,,,443.2,1.6705,,,,33,14.5
203,Polysulfone,Homopolymer,"Formic acid, ethyl ester",C3H6O2,,,,,,,,,,,,423.2,2.7284,,,,33,11.5
203,Polysulfone,Homopolymer,"Formic acid, ethyl ester",C3H6O2,,,,,,,,,,,,443.2,1.9344,,,,33,11.9
203,Polysulfone,Homopolymer,"Formic acid, amide, N,N-dimethyl",C3H7NO,a,400000,,,,,,,,,,523.2,,,7.66,C,5,
203,Polysulfone,Homopolymer,"Formic acid, amide, N,N-dimethyl",C3H7NO,a,400000,,,,,,,,,,573.2,,,5.76,C,5,
203,Polysulfone,Homopolymer,1-Propanol,C3H8O,,,,,,,,,,,,423.2,3.7957,,,,33,20.4
203,Polysulfone,Homopolymer,1-Propanol,C3H8O,,,,,,,,,,,,443.2,2.3609,,,,33,20.5
203,Polysulfone,Homopolymer,Furane,C4H4O,,,,,,,,,,,,423.2,2.657,,,,33,8.21
203,Polysulfone,Homopolymer,Furane,C4H4O,,,,,,,,,,,,443.2,1.3673,,,,33,12.3
204,Polysulfone,Homopolymer,2-Butanone,C4H8O,a,400000,,,,,,,,,,523.2,,,8.79,C,5,
204,Polysulfone,Homopolymer,2-Butanone,C4H8O,a,400000,,,,,,,,,,573.2,,,8,C,5,
204,Polysulfone,Homopolymer,2-Butanone,C4H8O,,,,,,,,,,,,423.2,3.433,,,,33,17.1
204,Polysulfone,Homopolymer,2-Butanone,C4H8O,,,,,,,,,,,,443.2,2.3713,,,,33,17.4
204,Polysulfone,Homopolymer,"Furane, tetrahydro",C4H8O,,,,,,,,,,,,423.2,3.0494,,,,33,14.1
204,Polysulfone,Homopolymer,"Furane, tetrahydro",C4H8O,,,,,,,,,,,,443.2,2.4368,,,,33,12.6
204,Polysulfone,Homopolymer,"Acetic acid, ethyl ester",C4H8O2,,,,,,,,,,,,423.2,3.01,,,,33,14.7
204,Polysulfone,Homopolymer,"Acetic acid, ethyl ester",C4H8O2,,,,,,,,,,,,443.2,1.8576,,,,33,16.7
204,Polysulfone,Homopolymer,"1,4-Dioxane",C4H8O2,,,,,,,,,,,,423.2,4.0673,,,,33,19.4
204,Polysulfone,Homopolymer,"1,4-Dioxane",C4H8O2,,,,,,,,,,,,443.2,3.6676,,,,33,14.4
204,Polysulfone,Homopolymer,"Sulfone, tetramethylene",C4H8O2S,a,400000,,,,,,,,,,523.2,,,5.34,C,5,
204,Polysulfone,Homopolymer,"Sulfone, tetramethylene",C4H8O2S,a,400000,,,,,,,,,,573.2,,,4.76,C,5,
204,Polysulfone,Homopolymer,"Butane, 1-chloro",C4H9Cl,,,,,,,,,,,,423.2,2.6338,,,,33,17.6
204,Polysulfone,Homopolymer,"Butane, 1-chloro",C4H9Cl,,,,,,,,,,,,443.2,0.8655,,,,33,37.7
204,Polysulfone,Homopolymer,"Acetic acid, amide, N,N-dimethyl",C4H9NO,a,400000,,,,,,,,,,523.2,,,6.34,C,5,
204,Polysulfone,Homopolymer,"Acetic acid, amide, N,N-dimethyl",C4H9NO,a,400000,,,,,,,,,,573.2,,,4.57,C,5,
205,Polysulfone,Homopolymer,1-Butanol,C4H10O,,,,,,,,,,,,423.2,4.0488,,,,33,28.7
205,Polysulfone,Homopolymer,1-Butanol,C4H10O,,,,,,,,,,,,443.2,2.8668,,,,33,24.3
205,Polysulfone,Homopolymer,"Ether, diethyl",C4H10O,,,,,,,,,,,,423.2,1.1288,,,,33,20.7
205,Polysulfone,Homopolymer,Pyridine,C5H5N,a,400000,,,,,,,,,,523.2,,,5.08,C,5,
205,Polysulfone,Homopolymer,Pyridine,C5H5N,a,400000,,,,,,,,,,573.2,,,4.11,C,5,
205,Polysulfone,Homopolymer,"2-Pyrrolidone, 1-methyl",C5H9NO,a,400000,,,,,,,,,,523.2,,,5.09,C,5,
205,Polysulfone,Homopolymer,"2-Pyrrolidone, 1-methyl",C5H9NO,a,400000,,,,,,,,,,573.2,,,3.9,C,5,
205,Polysulfone,Homopolymer,3-Pentanone,C5H10O,,,,,,,,,,,,423.2,5.2607,,,,33,15.6
205,Polysulfone,Homopolymer,3-Pentanone,C5H10O,,,,,,,,,,,,443.2,2.8951,,,,33,18.9
205,Polysulfone,Homopolymer,Pentane,C5H12,,,,,,,,,,,,423.2,0.4432,,,,33,60.4
205,Polysulfone,Homopolymer,Pentane,C5H12,,,,,,,,,,,,443.2,0.3543,,,,33,58.5
205,Polysulfone,Homopolymer,"Benzene, chloro",C6H5Cl,a,400000,,,,,,,,,,523.2,,,4.61,C,5,
205,Polysulfone,Homopolymer,"Benzene, chloro",C6H5Cl,a,400000,,,,,,,,,,573.2,,,4.37,C,5,
205,Polysulfone,Homopolymer,"Benzene, fluoro",C6H5F,a,400000,,,,,,,,,,523.2,,,6.06,C,5,
205,Polysulfone,Homopolymer,"Benzene, fluoro",C6H5F,a,400000,,,,,,,,,,573.2,,,5.22,C,5,
206,Polysulfone,Homopolymer,"Benzene, fluoro",C6H5F,,,,,,,,,,,,423.2,4.3425,,,,33,11.7
206,Polysulfone,Homopolymer,"Benzene, fluoro",C6H5F,,,,,,,,,,,,443.2,3.5352,,,,33,10
206,Polysulfone,Homopolymer,Benzene,C6H6,,,,,,,,,,,,423.2,4.327,,,,33,13
206,Polysulfone,Homopolymer,Benzene,C6H6,,,,,,,,,,,,443.2,3.0748,,,,33,12.9
206,Polysulfone,Homopolymer,Phenol,C6H6O,a,400000,,,,,,,,,,523.2,,,3.24,C,5,
206,Polysulfone,Homopolymer,Phenol,C6H6O,a,400000,,,,,,,,,,573.2,,,3.07,C,5,
206,Polysulfone,Homopolymer,Cyclohexanone,C6H10O,a,400000,,,,,,,,,,523.2,,,6.57,C,5,
206,Polysulfone,Homopolymer,Cyclohexanone,C6H10O,a,400000,,,,,,,,,,573.2,,,5.03,C,5,
206,Polysulfone,Homopolymer,Cyclohexane,C6H12,,,,,,,,,,,,423.2,0.6018,,,,33,92
206,Polysulfone,Homopolymer,Hexane,C6H14,,,,,,,,,,,,423.2,0.6447,,,,33,67.1
206,Polysulfone,Homopolymer,Hexane,C6H14,,,,,,,,,,,,443.2,0.521,,,,33,60.1
206,Polysulfone,Homopolymer,"Diethyleneglycol, dimethyl ether",C6H14O3,a,400000,,,,,,,,,,523.2,,,7.65,C,5,
206,Polysulfone,Homopolymer,"Diethyleneglycol, dimethyl ether",C6H14O3,a,400000,,,,,,,,,,573.2,,,5.95,C,5,
206,Polysulfone,Homopolymer,Toluene,C7H8,a,400000,,,,,,,,,,523.2,,,7.61,C,5,
206,Polysulfone,Homopolymer,Toluene,C7H8,a,400000,,,,,,,,,,573.2,,,6.65,C,5,
207,Polysulfone,Homopolymer,Toluene,C7H8,,,,,,,,,,,,423.2,7.5252,,,,33,12.9
207,Polysulfone,Homopolymer,Toluene,C7H8,,,,,,,,,,,,443.2,4.2552,,,,33,15.2
207,Polysulfone,Homopolymer,"Cyclohexane, methyl",C7H14,,,,,,,,,,,,423.2,0.6396,,,,33,118
207,Polysulfone,Homopolymer,Heptane,C7H16,a,400000,,,,,,,,,,523.2,,,23,C,5,
207,Polysulfone,Homopolymer,Heptane,C7H16,a,400000,,,,,,,,,,573.2,,,21.6,C,5,
207,Polysulfone,Homopolymer,Heptane,C7H16,,,,,,,,,,,,423.2,0.8865,,,,33,78.6
207,Polysulfone,Homopolymer,Heptane,C7H16,,,,,,,,,,,,443.2,0.7462,,,,33,64.2
207,Polysulfone,Homopolymer,"Benzene, dimethyl (isomer not specified)",C8H10,a,400000,,,,,,,,,,523.2,,,7.99,C,5,
207,Polysulfone,Homopolymer,"Benzene, dimethyl (isomer not specified)",C8H10,a,400000,,,,,,,,,,573.2,,,7.25,C,5,
207,Polysulfone,Homopolymer,Octane,C8H18,a,400000,,,,,,,,,,523.2,,,23.5,C,5,
207,Polysulfone,Homopolymer,Octane,C8H18,a,400000,,,,,,,,,,573.2,,,21.8,C,5,
207,Polysulfone,Homopolymer,Octane,C8H18,,,,,,,,,,,,423.2,1.1588,,,,33,97.7
207,Polysulfone,Homopolymer,Octane,C8H18,,,,,,,,,,,,443.2,0.9267,,,,33,79.5
207,Polysulfone,Homopolymer,Decane,C10H22,a,400000,,,,,,,,,,523.2,,,21.2,C,5,
207,Polysulfone,Homopolymer,Decane,C10H22,a,400000,,,,,,,,,,573.2,,,18.6,C,5,
208,"Poly(tetramethylenecarbonate), alpha,omega-dihydroxy",Homopolymer,"1,2,3-Propanetriyl trinitrate",C3H5N3O9,,2210,,,,,,,,,,402.1,16151,,,,82,
208,"Poly(tetramethylenecarbonate), alpha,omega-dihydroxy",Homopolymer,"1,2,3-Propanetriyl trinitrate",C3H5N3O9,,2210,,,,,,,,,,411.8,9434,,,,82,
208,"Poly(tetramethylenecarbonate), alpha,omega-dihydroxy",Homopolymer,"1,2,3-Propanetriyl trinitrate",C3H5N3O9,,2210,,,,,,,,,,421.6,5790,,,,82,
208,"Poly(tetramethylenecarbonate), alpha,omega-dihydroxy",Homopolymer,"1,2,3-Propanetriyl trinitrate",C3H5N3O9,,2210,,,,,,,,,,431.1,3680,,,,82,
208,"Poly(tetramethylenecarbonate), alpha,omega-dihydroxy",Homopolymer,"1,2,4-Butanetriyl trinitrate",C4H7N3O9,,2210,,,,,,,,,,402.1,39120,,,,82,
208,"Poly(tetramethylenecarbonate), alpha,omega-dihydroxy",Homopolymer,"1,2,4-Butanetriyl trinitrate",C4H7N3O9,,2210,,,,,,,,,,411.8,22547,,,,82,
208,"Poly(tetramethylenecarbonate), alpha,omega-dihydroxy",Homopolymer,"1,2,4-Butanetriyl trinitrate",C4H7N3O9,,2210,,,,,,,,,,421.6,13121,,,,82,
208,"Poly(tetramethylenecarbonate), alpha,omega-dihydroxy",Homopolymer,"1,2,4-Butanetriyl trinitrate",C4H7N3O9,,2210,,,,,,,,,,431.1,8185,,,,82,
208,"Poly(tetramethylenecarbonate), alpha,omega-dihydroxy",Homopolymer,Glycerol triacetate,C9H14O6,,2210,,,,,,,,,,402.1,3592,,,,81,3.35
208,"Poly(tetramethylenecarbonate), alpha,omega-dihydroxy",Homopolymer,Glycerol triacetate,C9H14O6,,2210,,,,,,,,,,411.8,2236,,,,81,3.3
208,"Poly(tetramethylenecarbonate), alpha,omega-dihydroxy",Homopolymer,Glycerol triacetate,C9H14O6,,2210,,,,,,,,,,421.6,1435,,,,81,3.22
208,"Poly(tetramethylenecarbonate), alpha,omega-dihydroxy",Homopolymer,Glycerol triacetate,C9H14O6,,2210,,,,,,,,,,431.1,965,,,,81,3.13
209,"Poly(tri(oxyethylene)oxysuccinyl), alpha,omega-dihydroxy",Homopolymer,Glycerol triacetate,C9H14O6,,1250,,,,,,,,,,402.1,4822,,,,81,2.5
209,"Poly(tri(oxyethylene)oxysuccinyl), alpha,omega-dihydroxy",Homopolymer,Glycerol triacetate,C9H14O6,,1250,,,,,,,,,,411.8,2989,,,,81,2.47
