Repository: edgarsmdn/Poly_GHGNN

# Poly_GHGNN
A modification of the GH-GNN model for polymer solutions

File: data/raw/IDACs_polymers.csv (part 10 of 12)
20,Polybutadiene,Homopolymer,"Methane, trichloro",CHCl3,,93000,,99000,,,,,,,,369.2,42.17,,,,45,1.74
20,Polybutadiene,Homopolymer,"Methane, dichloro",CH2Cl2,,22600,,23956,,,,,,,,353,26.322,,,,99,3.11
20,Polybutadiene,Homopolymer,"Methane, dichloro",CH2Cl2,,22600,,23956,,,,,,,,363,20.41,,,,99,3.13
20,Polybutadiene,Homopolymer,"Methane, dichloro",CH2Cl2,,22600,,23956,,,,,,,,373,16.354,,,,99,3.1
209,"Poly(tri(oxyethylene)oxysuccinyl), alpha,omega-dihydroxy",Homopolymer,Glycerol triacetate,C9H14O6,,1250,,,,,,,,,,421.6,1863,,,,81,2.48
209,"Poly(tri(oxyethylene)oxysuccinyl), alpha,omega-dihydroxy",Homopolymer,Glycerol triacetate,C9H14O6,,1250,,,,,,,,,,431.1,1205,,,,81,2.51
210,Polyurethane,Homopolymer,"Formic acid, amide, N,N-dimethyl",C3H7NO,,,,,,,,,<,298.15,,373.2,386.9,,,,2,3.89
210,Polyurethane,Homopolymer,"Formic acid, amide, N,N-dimethyl",C3H7NO,,,,,,,,,<,298.15,,398.2,165,,,,2,4.07
210,Polyurethane,Homopolymer,"Formic acid, amide, N,N-dimethyl",C3H7NO,,,,,,,,,<,298.15,,423.2,79.3,,,,2,4.33
210,Polyurethane,Homopolymer,"Formic acid, amide, N,N-dimethyl",C3H7NO,,,,,,,,,<,298.15,,448.2,42.2,,,,2,4.62
210,Polyurethane,Homopolymer,"Formic acid, amide, N,N-dimethyl",C3H7NO,,,,,,,,,<,298.15,,473.2,24,,,,2,5.01
210,Polyurethane,Homopolymer,"Ethanol, 2-methoxy",C3H8O2,,,,,,,,,<,298.15,,373.2,80.2,,,,2,8.46
210,Polyurethane,Homopolymer,"Ethanol, 2-methoxy",C3H8O2,,,,,,,,,<,298.15,,398.2,37,,,,2,8.08
210,Polyurethane,Homopolymer,"Ethanol, 2-methoxy",C3H8O2,,,,,,,,,<,298.15,,423.2,19,,,,2,7.75
210,Polyurethane,Homopolymer,"Ethanol, 2-methoxy",C3H8O2,,,,,,,,,<,298.15,,448.2,11.4,,,,2,6.94
210,Polyurethane,Homopolymer,"Ethanol, 2-methoxy",C3H8O2,,,,,,,,,<,298.15,,473.2,7.4,,,,2,6.15
210,Polyurethane,Homopolymer,"Furane, tetrahydro",C4H8O,,,,,,,,,<,298.15,,373.2,20.6,,,,2,5.99
210,Polyurethane,Homopolymer,"Furane, tetrahydro",C4H8O,,,,,,,,,<,298.15,,398.2,11.3,,,,2,6.17
210,Polyurethane,Homopolymer,"Furane, tetrahydro",C4H8O,,,,,,,,,<,298.15,,423.2,7.1,,,,2,6.06
210,Polyurethane,Homopolymer,"Furane, tetrahydro",C4H8O,,,,,,,,,<,298.15,,448.2,4.6,,,,2,6.2
210,Polyurethane,Homopolymer,"Furane, tetrahydro",C4H8O,,,,,,,,,<,298.15,,473.2,3.3,,,,2,6.07
210,Polyurethane,Homopolymer,"1,4-Dioxane",C4H8O2,,,,,,,,,<,298.15,,373.2,62.2,,,,2,4.5
210,Polyurethane,Homopolymer,"1,4-Dioxane",C4H8O2,,,,,,,,,<,298.15,,398.2,29.8,,,,2,4.75
210,Polyurethane,Homopolymer,"1,4-Dioxane",C4H8O2,,,,,,,,,<,298.15,,423.2,15.6,,,,2,5.07
210,Polyurethane,Homopolymer,"1,4-Dioxane",C4H8O2,,,,,,,,,<,298.15,,448.2,9,,,,2,5.34
210,Polyurethane,Homopolymer,"1,4-Dioxane",C4H8O2,,,,,,,,,<,298.15,,473.2,5.8,,,,2,5.4
210,Polyurethane,Homopolymer,1-Butanol,C4H10O,,,,,,,,,<,298.15,,373.2,51.5,,,,2,11.9
211,Polyurethane,Homopolymer,1-Butanol,C4H10O,,,,,,,,,<,298.15,,398.2,22.7,,,,2,10.9
211,Polyurethane,Homopolymer,1-Butanol,C4H10O,,,,,,,,,<,298.15,,423.2,12.1,,,,2,9.62
211,Polyurethane,Homopolymer,1-Butanol,C4H10O,,,,,,,,,<,298.15,,448.2,7.1,,,,2,8.7
211,Polyurethane,Homopolymer,1-Butanol,C4H10O,,,,,,,,,<,298.15,,473.2,4.7,,,,2,7.73
211,Polyurethane,Homopolymer,Benzene,C6H6,,,,,,,,,<,298.15,,373.2,23.1,,,,2,7.38
211,Polyurethane,Homopolymer,Benzene,C6H6,,,,,,,,,<,298.15,,398.2,12.5,,,,2,7.49
211,Polyurethane,Homopolymer,Benzene,C6H6,,,,,,,,,<,298.15,,423.2,7.8,,,,2,7.22
211,Polyurethane,Homopolymer,Benzene,C6H6,,,,,,,,,<,298.15,,448.2,5,,,,2,7.3
211,Polyurethane,Homopolymer,Benzene,C6H6,,,,,,,,,<,298.15,,473.2,3.3,,,,2,7.61
211,Polyurethane,Homopolymer,Cyclohexanone,C6H10O,,,,,,,,,<,298.15,,373.2,255.2,,,,2,4.87
211,Polyurethane,Homopolymer,Cyclohexanone,C6H10O,,,,,,,,,<,298.15,,398.2,113.5,,,,2,4.86
211,Polyurethane,Homopolymer,Cyclohexanone,C6H10O,,,,,,,,,<,298.15,,423.2,57.3,,,,2,4.81
211,Polyurethane,Homopolymer,Cyclohexanone,C6H10O,,,,,,,,,<,298.15,,448.2,30.9,,,,2,4.91
211,Polyurethane,Homopolymer,Cyclohexanone,C6H10O,,,,,,,,,<,298.15,,473.2,18.9,,,,2,4.79
211,Polyurethane,Homopolymer,"2-Pentanone, 4-methyl",C6H12O,,,,,,,,,<,298.15,,373.2,41.4,,,,2,9.16
211,Polyurethane,Homopolymer,"2-Pentanone, 4-methyl",C6H12O,,,,,,,,,<,298.15,,398.2,20,,,,2,9.42
211,Polyurethane,Homopolymer,"2-Pentanone, 4-methyl",C6H12O,,,,,,,,,<,298.15,,423.2,10.5,,,,2,9.92
211,Polyurethane,Homopolymer,"2-Pentanone, 4-methyl",C6H12O,,,,,,,,,<,298.15,,448.2,6.8,,,,2,9.22
211,Polyurethane,Homopolymer,"2-Pentanone, 4-methyl",C6H12O,,,,,,,,,<,298.15,,473.2,4.4,,,,2,9.17
211,Polyurethane,Homopolymer,"Acetic acid, butyl ester",C6H12O2,,,,,,,,,<,298.15,,373.2,54.2,,,,2,8.33
211,Polyurethane,Homopolymer,"Acetic acid, butyl ester",C6H12O2,,,,,,,,,<,298.15,,398.2,24.5,,,,2,8.57
212,Polyurethane,Homopolymer,"Acetic acid, butyl ester",C6H12O2,,,,,,,,,<,298.15,,423.2,12.8,,,,2,8.61
212,Polyurethane,Homopolymer,"Acetic acid, butyl ester",C6H12O2,,,,,,,,,<,298.15,,448.2,7.2,,,,2,8.87
212,Polyurethane,Homopolymer,"Acetic acid, butyl ester",C6H12O2,,,,,,,,,<,298.15,,473.2,4.6,,,,2,8.73
212,Polyurethane,Homopolymer,Toluene,C7H8,,,,,,,,,<,298.15,,373.2,42.8,,,,2,8.03
212,Polyurethane,Homopolymer,Toluene,C7H8,,,,,,,,,<,298.15,,398.2,22.4,,,,2,7.75
212,Polyurethane,Homopolymer,Toluene,C7H8,,,,,,,,,<,298.15,,423.2,12.8,,,,2,7.59
212,Polyurethane,Homopolymer,Toluene,C7H8,,,,,,,,,<,298.15,,448.2,8,,,,2,7.39
212,Polyurethane,Homopolymer,Toluene,C7H8,,,,,,,,,<,298.15,,473.2,5.4,,,,2,7.13
213,Poly(delta-valerolactone),Homopolymer,"Methane, tetrachloro",CCl4,,17000,,46000,,,,,,,55,393.2,13,,,,37,3.92
213,Poly(delta-valerolactone),Homopolymer,"Methane, trichloro",CHCl3,,17000,,46000,,,,,,,55,393.2,21.7,,,,37,1.96
213,Poly(delta-valerolactone),Homopolymer,"Methane, dichloro",CH2Cl2,,17000,,46000,,,,,,,55,393.2,11.2,,,,37,2.99
213,Poly(delta-valerolactone),Homopolymer,2-Propanone,C3H6O,,17000,,46000,,,,,,,55,393.2,8.8,,,,37,8.47
213,Poly(delta-valerolactone),Homopolymer,2-Butanone,C4H8O,,17000,,46000,,,,,,,55,393.2,16.6,,,,37,6.61
213,Poly(delta-valerolactone),Homopolymer,"Acetic acid, ethyl ester",C4H8O2,,17000,,46000,,,,,,,55,393.2,12.3,,,,37,6.74
213,Poly(delta-valerolactone),Homopolymer,Pentane,C5H12,,17000,,46000,,,,,,,55,393.2,1.7,,,,37,25.1
213,Poly(delta-valerolactone),Homopolymer,Benzene,C6H6,,17000,,46000,,,,,,,55,393.2,19.7,,,,37,5.32
213,Poly(delta-valerolactone),Homopolymer,Hexane,C6H14,,17000,,46000,,,,,,,55,393.2,2.9,,,,37,26.4
213,Poly(delta-valerolactone),Homopolymer,Heptane,C7H16,,17000,,46000,,,,,,,55,393.2,5.5,,,,37,24.5
214,Poly(vinyl acetate),Homopolymer,"Methane, tetrachloro",CCl4,,6700,,40000,,,,,,,,363.2,20.98,,,,20,5
214,Poly(vinyl acetate),Homopolymer,"Methane, tetrachloro",CCl4,,6700,,40000,,,,,,,,373.2,18.46,,,,20,4.39
214,Poly(vinyl acetate),Homopolymer,"Methane, tetrachloro",CCl4,,6700,,40000,,,,,,,,393.2,11.86,,,,20,4.3
214,Poly(vinyl acetate),Homopolymer,"Methane, tetrachloro",CCl4,,47800,,435000,,,,,,,,392.7,18.5,,,,66,2.78
214,Poly(vinyl acetate),Homopolymer,"Methane, tetrachloro",CCl4,,47800,,435000,,,,,,,,413.2,11.1,,,,66,3.06
214,Poly(vinyl acetate),Homopolymer,"Methane, tetrachloro",CCl4,,47800,,435000,,,,,,,,433,6.82,,,,66,3.51
214,Poly(vinyl acetate),Homopolymer,"Methane, tetrachloro",CCl4,,86000,,,,,,,,,,408.2,,,4.23,C,53,
214,Poly(vinyl acetate),Homopolymer,"Methane, tetrachloro",CCl4,,,,500000,,,,,,,,363,39.2,,,,66,2.69
214,Poly(vinyl acetate),Homopolymer,"Methane, tetrachloro",CCl4,,,,500000,,,,,,,,387.5,22.4,,,,66,2.58
214,Poly(vinyl acetate),Homopolymer,"Methane, tetrachloro",CCl4,,,,500000,,,,,,,,401.8,16.8,,,,66,2.53
214,Poly(vinyl acetate),Homopolymer,"Methane, tetrachloro",CCl4,,,,500000,,,,,,,,417.1,10.4,,,,66,3.04
214,Poly(vinyl acetate),Homopolymer,"Methane, tetrachloro",CCl4,,,,1500000,,,,,,,,373.8,27.1,,,,66,2.94
214,Poly(vinyl acetate),Homopolymer,"Methane, tetrachloro",CCl4,,,,1500000,,,,,,,,388.5,17.1,,,,66,3.3
214,Poly(vinyl acetate),Homopolymer,"Methane, tetrachloro",CCl4,,,,1500000,,,,,,,,402.8,12.2,,,,66,3.42
214,Poly(vinyl acetate),Homopolymer,"Methane, tetrachloro",CCl4,,,,1500000,,,,,,,,418.2,8.5,,,,66,3.65
214,Poly(vinyl acetate),Homopolymer,"Methane, trichloro",CHCl3,,6700,,40000,,,,,,,,353.2,63.49,,,,20,1.75
214,Poly(vinyl acetate),Homopolymer,"Methane, trichloro",CHCl3,,6700,,40000,,,,,,,,363.2,46.79,,,,20,1.82
214,Poly(vinyl acetate),Homopolymer,"Methane, trichloro",CHCl3,,6700,,40000,,,,,,,,373.2,36.1,,,,20,1.84
214,Poly(vinyl acetate),Homopolymer,"Methane, trichloro",CHCl3,,6700,,40000,,,,,,,,393.2,21.56,,,,20,1.97
214,Poly(vinyl acetate),Homopolymer,"Methane, trichloro",CHCl3,,,,331400,,,,,,,,373.2,36.9,,,,26,1.8
214,Poly(vinyl acetate),Homopolymer,"Methane, trichloro",CHCl3,,,,331400,,,,,,,,398.2,18.1,,,,26,2.12
214,Poly(vinyl acetate),Homopolymer,"Methane, trichloro",CHCl3,,,,331400,,,,,,,,423.2,11,,,,26,2.18
214,Poly(vinyl acetate),Homopolymer,"Methane, trichloro",CHCl3,,,,331400,,,,,,,,448.2,6.8,,,,26,2.37
214,Poly(vinyl acetate),Homopolymer,"Methane, trichloro",CHCl3,,47800,,435000,,,,,,,,392.7,28.2,,,,66,1.52
214,Poly(vinyl acetate),Homopolymer,"Methane, trichloro",CHCl3,,47800,,435000,,,,,,,,413.2,16.6,,,,66,1.73
214,Poly(vinyl acetate),Homopolymer,"Methane, trichloro",CHCl3,,47800,,435000,,,,,,,,433,9.78,,,,66,2.08
214,Poly(vinyl acetate),Homopolymer,"Methane, trichloro",CHCl3,,83350,,331400,,,,,,,,373.2,35.6,,,,2,1.87
215,Poly(vinyl acetate),Homopolymer,"Methane, trichloro",CHCl3,,83350,,331400,,,,,,,,398.2,18.9,,,,2,2.03
215,Poly(vinyl acetate),Homopolymer,"Methane, trichloro",CHCl3,,83350,,331400,,,,,,,,423.2,10.7,,,,2,2.24
215,Poly(vinyl acetate),Homopolymer,"Methane, trichloro",CHCl3,,83350,,331400,,,,,,,,448.2,6.5,,,,2,2.48
215,Poly(vinyl acetate),Homopolymer,"Methane, trichloro",CHCl3,,83350,,331400,,,,,,,,473.2,4.2,,,,2,2.73
215,Poly(vinyl acetate),Homopolymer,"Methane, trichloro",CHCl3,,86000,,,,,,,,,,408.2,,,2.18,C,53,
215,Poly(vinyl acetate),Homopolymer,"Methane, trichloro",CHCl3,,,,500000,,,,,,,,363,82.3,,,,66,1.04
215,Poly(vinyl acetate),Homopolymer,"Methane, trichloro",CHCl3,,,,500000,,,,,,,,387.5,34.8,,,,66,1.38
215,Poly(vinyl acetate),Homopolymer,"Methane, trichloro",CHCl3,,,,500000,,,,,,,,401.8,24.5,,,,66,1.45
215,Poly(vinyl acetate),Homopolymer,"Methane, trichloro",CHCl3,,,,500000,,,,,,,,417.1,16.8,,,,66,1.59
215,Poly(vinyl acetate),Homopolymer,"Methane, trichloro",CHCl3,,,,1500000,,,,,,,,373.8,42.9,,,,66,1.52
215,Poly(vinyl acetate),Homopolymer,"Methane, trichloro",CHCl3,,,,1500000,,,,,,,,388.5,27.9,,,,66,1.68
215,Poly(vinyl acetate),Homopolymer,"Methane, trichloro",CHCl3,,,,1500000,,,,,,,,402.8,19.3,,,,66,1.81
215,Poly(vinyl acetate),Homopolymer,"Methane, trichloro",CHCl3,,,,1500000,,,,,,,,418.2,13.6,,,,66,1.93
215,Poly(vinyl acetate),Homopolymer,"Methane, trichloro",CHCl3,,,,,,141420,,,,,,353.2,,-0.27,,C,28,
215,Poly(vinyl acetate),Homopolymer,"Methane, trichloro",CHCl3,,,,,,141420,,,,,,373.2,,-0.18,,C,28,
215,Poly(vinyl acetate),Homopolymer,Methyl chloride,CH3Cl,,83400,,,,,,,,,,398.2,2.77,,,,49,5
215,Poly(vinyl acetate),Homopolymer,Methyl chloride,CH3Cl,,83400,,,,,,,,,,423.2,2.02,,,,49,
215,Poly(vinyl acetate),Homopolymer,Methyl chloride,CH3Cl,,83400,,,,,,,,,,448.2,1.48,,,,49,
215,Poly(vinyl acetate),Homopolymer,Methyl chloride,CH3Cl,,83400,,,,,,,,,,473.2,1.08,,,,49,
215,Poly(vinyl acetate),Homopolymer,Methanol,CH4O,,,,45000,,,,,a,305.15,,398.2,11.5,,,,92,9.3
215,Poly(vinyl acetate),Homopolymer,Methanol,CH4O,,,,45000,,,,,a,305.15,,413.2,8.1,,,,92,9.15
215,Poly(vinyl acetate),Homopolymer,Methanol,CH4O,,,,257000,,,,,,,,353.2,,,10.05,C,43,
215,Poly(vinyl acetate),Homopolymer,Methanol,CH4O,,,,257000,,,,,,,,373.2,,,8.63,C,43,
215,Poly(vinyl acetate),Homopolymer,Methanol,CH4O,,,,257000,,,,,,,,393.2,,,7.74,C,43,
215,Poly(vinyl acetate),Homopolymer,Methanol,CH4O,,47800,,435000,,,,,,,,374.1,23.6,,,,66,8.84
216,Poly(vinyl acetate),Homopolymer,Methanol,CH4O,,47800,,435000,,,,,,,,392.7,14.3,,,,66,8.62
216,Poly(vinyl acetate),Homopolymer,Methanol,CH4O,,47800,,435000,,,,,,,,413.2,8.94,,,,66,8.28
216,Poly(vinyl acetate),Homopolymer,Methanol,CH4O,,47800,,435000,,,,,,,,433,5.75,,,,66,8.36
216,Poly(vinyl acetate),Homopolymer,Methanol,CH4O,,,,500000,,,,,,,,363,33.8,,,,66,8.73
216,Poly(vinyl acetate),Homopolymer,Methanol,CH4O,,,,500000,,,,,,,,387.5,16.1,,,,66,8.82
216,Poly(vinyl acetate),Homopolymer,Methanol,CH4O,,,,500000,,,,,,,,401.8,11.6,,,,66,8.41
216,Poly(vinyl acetate),Homopolymer,Methanol,CH4O,,,,500000,,,,,,,,417.1,8.76,,,,66,7.73
216,Poly(vinyl acetate),Homopolymer,Methanol,CH4O,,,,1500000,,,,,,,,373.8,18.7,,,,66,11.3
216,Poly(vinyl acetate),Homopolymer,Methanol,CH4O,,,,1500000,,,,,,,,388.5,13.5,,,,66,10.2
216,Poly(vinyl acetate),Homopolymer,Methanol,CH4O,,,,1500000,,,,,,,,402.8,10.5,,,,66,9.06
216,Poly(vinyl acetate),Homopolymer,Methanol,CH4O,,,,1500000,,,,,,,,418.2,7.92,,,,66,8.34
216,Poly(vinyl acetate),Homopolymer,Carbon dioxide,CO2,,83400,,,,,,,,,,398.2,0.514,,,,49,
216,Poly(vinyl acetate),Homopolymer,Carbon dioxide,CO2,,83400,,,,,,,,,,423.2,0.424,,,,49,
216,Poly(vinyl acetate),Homopolymer,Carbon dioxide,CO2,,83400,,,,,,,,,,448.2,0.339,,,,49,
216,Poly(vinyl acetate),Homopolymer,Carbon dioxide,CO2,,83400,,,,,,,,,,473.2,0.3,,,,49,
216,Poly(vinyl acetate),Homopolymer,"Acetic acid, nitrile",C2H3N,,,,45000,,,,,a,305.15,,398.2,25.2,,,,92,7.65
216,Poly(vinyl acetate),Homopolymer,"Acetic acid, nitrile",C2H3N,,,,45000,,,,,a,305.15,,413.2,18.5,,,,92,7.55
216,Poly(vinyl acetate),Homopolymer,"Acetic acid, nitrile",C2H3N,,47800,,435000,,,,,,,,392.7,30.9,,,,66,7.07
216,Poly(vinyl acetate),Homopolymer,"Acetic acid, nitrile",C2H3N,,47800,,435000,,,,,,,,413.2,18.7,,,,66,7.46
216,Poly(vinyl acetate),Homopolymer,"Acetic acid, nitrile",C2H3N,,47800,,435000,,,,,,,,433,11.9,,,,66,8
216,Poly(vinyl acetate),Homopolymer,Ethene,C2H4,,83400,,,,,,,,,,398.2,0.347,,,,49,
216,Poly(vinyl acetate),Homopolymer,Ethene,C2H4,,83400,,,,,,,,,,423.2,0.275,,,,49,
216,Poly(vinyl acetate),Homopolymer,Ethene,C2H4,,83400,,,,,,,,,,448.2,0.242,,,,49,
217,Poly(vinyl acetate),Homopolymer,Ethene,C2H4,,83400,,,,,,,,,,473.2,0.235,,,,49,
217,Poly(vinyl acetate),Homopolymer,"Ethane, 1,2-dichloro",C2H4Cl2,,,a,45000,,,,,a,305.15,,398.2,30.1,,,,89,2.56
217,Poly(vinyl acetate),Homopolymer,"Ethane, 1,2-dichloro",C2H4Cl2,,,a,45000,,,,,a,305.15,,413.2,21.2,,,,89,2.61
217,Poly(vinyl acetate),Homopolymer,"Ethane, 1,2-dichloro",C2H4Cl2,,,,45000,,,,,a,305.15,,398.2,29.5,,,,92,2.62
217,Poly(vinyl acetate),Homopolymer,"Ethane, 1,2-dichloro",C2H4Cl2,,,,45000,,,,,a,305.15,,413.2,21,,,,92,2.63
217,Poly(vinyl acetate),Homopolymer,"Ethane, 1,2-dichloro",C2H4Cl2,,83350,,331400,,,,,,,,373.2,55,,,,2,2.64
217,Poly(vinyl acetate),Homopolymer,"Ethane, 1,2-dichloro",C2H4Cl2,,83350,,331400,,,,,,,,398.2,27.7,,,,2,2.79
217,Poly(vinyl acetate),Homopolymer,"Ethane, 1,2-dichloro",C2H4Cl2,,83350,,331400,,,,,,,,423.2,15.5,,,,2,2.9
217,Poly(vinyl acetate),Homopolymer,"Ethane, 1,2-dichloro",C2H4Cl2,,83350,,331400,,,,,,,,448.2,9.3,,,,2,3.04
217,Poly(vinyl acetate),Homopolymer,"Ethane, 1,2-dichloro",C2H4Cl2,,83350,,331400,,,,,,,,473.2,5.8,,,,2,3.27
217,Poly(vinyl acetate),Homopolymer,"Ethane, 1,2-dichloro",C2H4Cl2,,,,,,141420,,,,,,353.2,,-0.01,,C,28,
217,Poly(vinyl acetate),Homopolymer,"Ethane, 1,2-dichloro",C2H4Cl2,,,,,,141420,,,,,,373.2,,0.04,,C,28,
217,Poly(vinyl acetate),Homopolymer,Acetaldehyde,C2H4O,,,,45000,,,,,a,305.15,,398.2,6.05,,,,92,6.54
217,Poly(vinyl acetate),Homopolymer,Acetaldehyde,C2H4O,,,,45000,,,,,a,305.15,,413.2,4.7,,,,92,6.56
217,Poly(vinyl acetate),Homopolymer,Acetic acid,C2H4O2,,,,45000,,,,,a,305.15,,398.2,132,,,,92,
217,Poly(vinyl acetate),Homopolymer,Acetic acid,C2H4O2,,,,45000,,,,,a,305.15,,413.2,79,,,,92,
217,Poly(vinyl acetate),Homopolymer,"Ethane, nitro",C2H5NO2,,,a,45000,,,,,a,305.15,,398.2,61.7,,,,89,3.64
217,Poly(vinyl acetate),Homopolymer,"Ethane, nitro",C2H5NO2,,,a,45000,,,,,a,305.15,,413.2,39.7,,,,89,3.84
217,Poly(vinyl acetate),Homopolymer,"Ethane, nitro",C2H5NO2,,,,45000,,,,,a,305.15,,398.2,62,,,,92,3.63
217,Poly(vinyl acetate),Homopolymer,"Ethane, nitro",C2H5NO2,,,,45000,,,,,a,305.15,,413.2,40,,,,92,3.81
218,Poly(vinyl acetate),Homopolymer,Ethane,C2H6,,83400,,,,,,,,,,398.2,0.276,,,,49,
218,Poly(vinyl acetate),Homopolymer,Ethane,C2H6,,83400,,,,,,,,,,423.2,0.248,,,,49,
218,Poly(vinyl acetate),Homopolymer,Ethane,C2H6,,83400,,,,,,,,,,448.2,0.219,,,,49,
218,Poly(vinyl acetate),Homopolymer,Ethane,C2H6,,83400,,,,,,,,,,473.2,0.201,,,,49,
218,Poly(vinyl acetate),Homopolymer,Ethanol,C2H6O,,,,257000,,,,,,,,353.2,,,9.05,C,43,
218,Poly(vinyl acetate),Homopolymer,Ethanol,C2H6O,,,,257000,,,,,,,,373.2,,,7.34,C,43,
218,Poly(vinyl acetate),Homopolymer,Ethanol,C2H6O,,,,257000,,,,,,,,393.2,,,6.3,C,43,
218,Poly(vinyl acetate),Homopolymer,Ethanol,C2H6O,,47800,,435000,,,,,,,,374.1,31.5,,,,66,7.15
218,Poly(vinyl acetate),Homopolymer,Ethanol,C2H6O,,47800,,435000,,,,,,,,392.7,18.5,,,,66,6.85
218,Poly(vinyl acetate),Homopolymer,Ethanol,C2H6O,,47800,,435000,,,,,,,,413.2,10.8,,,,66,6.74
218,Poly(vinyl acetate),Homopolymer,Ethanol,C2H6O,,47800,,435000,,,,,,,,433,6.68,,,,66,6.84
218,Poly(vinyl acetate),Homopolymer,Ethanol,C2H6O,,,,500000,,,,,,,,363,48.4,,,,66,6.8
218,Poly(vinyl acetate),Homopolymer,Ethanol,C2H6O,,,,500000,,,,,,,,387.5,21.3,,,,66,6.94
218,Poly(vinyl acetate),Homopolymer,Ethanol,C2H6O,,,,500000,,,,,,,,401.8,14.9,,,,66,6.59
218,Poly(vinyl acetate),Homopolymer,Ethanol,C2H6O,,,,500000,,,,,,,,417.1,10.4,,,,66,6.35
218,Poly(vinyl acetate),Homopolymer,Ethanol,C2H6O,,,,1500000,,,,,,,,373.8,25.8,,,,66,8.81
218,Poly(vinyl acetate),Homopolymer,Ethanol,C2H6O,,,,1500000,,,,,,,,388.5,17.5,,,,66,8.19
218,Poly(vinyl acetate),Homopolymer,Ethanol,C2H6O,,,,1500000,,,,,,,,402.8,12.6,,,,66,7.58
218,Poly(vinyl acetate),Homopolymer,Ethanol,C2H6O,,,,1500000,,,,,,,,418.2,9.02,,,,66,7.13
218,Poly(vinyl acetate),Homopolymer,Ethanol,C2H6O,,,,,,141420,,,,,,353.2,,0.99,,C,28,
218,Poly(vinyl acetate),Homopolymer,Ethanol,C2H6O,,,,,,141420,,,,,,373.2,,0.96,,C,28,
218,Poly(vinyl acetate),Homopolymer,"Propanoic acid, nitrile",C3H5N,,47800,,435000,,,,,,,,392.7,39.6,,,,66,6.55
218,Poly(vinyl acetate),Homopolymer,"Propanoic acid, nitrile",C3H5N,,47800,,435000,,,,,,,,413.2,23.1,,,,66,7.08
218,Poly(vinyl acetate),Homopolymer,"Propanoic acid, nitrile",C3H5N,,47800,,435000,,,,,,,,433,14.4,,,,66,7.69
219,Poly(vinyl acetate),Homopolymer,2-Propanone,C3H6O,,,,45000,,,,,a,305.15,,398.2,11.5,,,,92,5.84
219,Poly(vinyl acetate),Homopolymer,2-Propanone,C3H6O,,,,45000,,,,,a,305.15,,413.2,8.7,,,,92,5.77
219,Poly(vinyl acetate),Homopolymer,2-Propanone,C3H6O,,,,257000,,,,,,,,353.2,,,4.78,C,43,
219,Poly(vinyl acetate),Homopolymer,2-Propanone,C3H6O,,,,257000,,,,,,,,373.2,,,4.29,C,43,
219,Poly(vinyl acetate),Homopolymer,2-Propanone,C3H6O,,,,257000,,,,,,,,393.2,,,3.95,C,43,
219,Poly(vinyl acetate),Homopolymer,2-Propanone,C3H6O,,47800,,435000,,,,,,,,374.1,23.6,,,,66,4.85
219,Poly(vinyl acetate),Homopolymer,2-Propanone,C3H6O,,47800,,435000,,,,,,,,392.7,14.4,,,,66,5.22
219,Poly(vinyl acetate),Homopolymer,2-Propanone,C3H6O,,47800,,435000,,,,,,,,413.2,9.21,,,,66,5.44
219,Poly(vinyl acetate),Homopolymer,2-Propanone,C3H6O,,47800,,435000,,,,,,,,433,5.93,,,,66,6
219,Poly(vinyl acetate),Homopolymer,2-Propanone,C3H6O,,83400,,,,,,,,,,398.2,11.3,,,,49,5.94
219,Poly(vinyl acetate),Homopolymer,2-Propanone,C3H6O,,83400,,,,,,,,,,423.2,6.89,,,,49,6.09
219,Poly(vinyl acetate),Homopolymer,2-Propanone,C3H6O,,83400,,,,,,,,,,448.2,4.44,,,,49,6.34
219,Poly(vinyl acetate),Homopolymer,2-Propanone,C3H6O,,83400,,,,,,,,,,473.2,3.06,,,,49,6.57
219,Poly(vinyl acetate),Homopolymer,2-Propanone,C3H6O,,,,500000,,,,,,,,363,35.2,,,,66,4.29
219,Poly(vinyl acetate),Homopolymer,2-Propanone,C3H6O,,,,500000,,,,,,,,387.5,18.2,,,,66,4.62
219,Poly(vinyl acetate),Homopolymer,2-Propanone,C3H6O,,,,500000,,,,,,,,401.8,12.8,,,,66,4.88
219,Poly(vinyl acetate),Homopolymer,2-Propanone,C3H6O,,,,500000,,,,,,,,417.1,8,,,,66,5.84
219,Poly(vinyl acetate),Homopolymer,2-Propanone,C3H6O,,,,1500000,,,,,,,,373.8,22,,,,66,5.24
219,Poly(vinyl acetate),Homopolymer,2-Propanone,C3H6O,,,,1500000,,,,,,,,388.5,14.6,,,,66,5.64
219,Poly(vinyl acetate),Homopolymer,2-Propanone,C3H6O,,,,1500000,,,,,,,,402.8,10.7,,,,66,5.72
219,Poly(vinyl acetate),Homopolymer,2-Propanone,C3H6O,,,,1500000,,,,,,,,418.2,7.77,,,,66,5.89
219,Poly(vinyl acetate),Homopolymer,2-Propanone,C3H6O,,,,,,141420,,,,,,353.2,,0.47,,C,28,
219,Poly(vinyl acetate),Homopolymer,2-Propanone,C3H6O,,,,,,141420,,,,,,373.2,,0.52,,C,28,
219,Poly(vinyl acetate),Homopolymer,"Acetic acid, methyl ester",C3H6O2,,47800,,435000,,,,,,,,374.1,23.3,,,,66,3.88
219,Poly(vinyl acetate),Homopolymer,"Acetic acid, methyl ester",C3H6O2,,47800,,435000,,,,,,,,392.7,14.3,,,,66,4.15
219,Poly(vinyl acetate),Homopolymer,"Acetic acid, methyl ester",C3H6O2,,47800,,435000,,,,,,,,413.2,8.67,,,,66,4.57
219,Poly(vinyl acetate),Homopolymer,"Acetic acid, methyl ester",C3H6O2,,47800,,435000,,,,,,,,433,5.42,,,,66,5.21
220,Poly(vinyl acetate),Homopolymer,"Acetic acid, methyl ester",C3H6O2,,,,1500000,,,,,,,,374.8,22.2,,,,66,4
220,Poly(vinyl acetate),Homopolymer,"Acetic acid, methyl ester",C3H6O2,,,,1500000,,,,,,,,388.4,14.7,,,,66,4.42
220,Poly(vinyl acetate),Homopolymer,"Acetic acid, methyl ester",C3H6O2,,,,1500000,,,,,,,,401.8,10.7,,,,66,4.6
220,Poly(vinyl acetate),Homopolymer,"Acetic acid, methyl ester",C3H6O2,,,,1500000,,,,,,,,417.3,7.54,,,,66,4.88
220,Poly(vinyl acetate),Homopolymer,"Propane, 1-chloro",C3H7Cl,,47800,,435000,,,,,,,,392.7,9.68,,,,66,4.8
220,Poly(vinyl acetate),Homopolymer,"Propane, 1-chloro",C3H7Cl,,47800,,435000,,,,,,,,413.2,5.81,,,,66,5.51
220,Poly(vinyl acetate),Homopolymer,"Propane, 1-chloro",C3H7Cl,,47800,,435000,,,,,,,,433,3.94,,,,66,5.94
220,Poly(vinyl acetate),Homopolymer,"Propane, 1-chloro",C3H7Cl,,,,500000,,,,,,,,363,21.3,,,,66,4.13
220,Poly(vinyl acetate),Homopolymer,"Propane, 1-chloro",C3H7Cl,,,,500000,,,,,,,,387.5,11.4,,,,66,4.51
220,Poly(vinyl acetate),Homopolymer,"Propane, 1-chloro",C3H7Cl,,,,500000,,,,,,,,401.8,8,,,,66,4.89
220,Poly(vinyl acetate),Homopolymer,"Propane, 1-chloro",C3H7Cl,,,,500000,,,,,,,,417.1,5.93,,,,66,5.06
220,Poly(vinyl acetate),Homopolymer,"Propane, 1-chloro",C3H7Cl,,,,1500000,,,,,,,,373.8,13.5,,,,66,5.08
220,Poly(vinyl acetate),Homopolymer,"Propane, 1-chloro",C3H7Cl,,,,1500000,,,,,,,,388.5,9.39,,,,66,5.37
220,Poly(vinyl acetate),Homopolymer,"Propane, 1-chloro",C3H7Cl,,,,1500000,,,,,,,,402.8,6.82,,,,66,5.63
220,Poly(vinyl acetate),Homopolymer,"Propane, 1-chloro",C3H7Cl,,,,1500000,,,,,,,,418.2,4.95,,,,66,5.96
220,Poly(vinyl acetate),Homopolymer,1-Propanol,C3H8O,,,,257000,,,,,,,,353.2,,,7.56,C,43,
220,Poly(vinyl acetate),Homopolymer,1-Propanol,C3H8O,,,,257000,,,,,,,,373.2,,,6.1,C,43,
220,Poly(vinyl acetate),Homopolymer,1-Propanol,C3H8O,,,,257000,,,,,,,,393.2,,,5.25,C,43,
220,Poly(vinyl acetate),Homopolymer,1-Propanol,C3H8O,,47800,,435000,,,,,,,,374.1,58.6,,,,66,5.83
220,Poly(vinyl acetate),Homopolymer,1-Propanol,C3H8O,,47800,,435000,,,,,,,,392.7,31.5,,,,66,5.79
220,Poly(vinyl acetate),Homopolymer,1-Propanol,C3H8O,,47800,,435000,,,,,,,,413.2,17.5,,,,66,5.73
220,Poly(vinyl acetate),Homopolymer,1-Propanol,C3H8O,,47800,,435000,,,,,,,,433,9.97,,,,66,6.12
220,Poly(vinyl acetate),Homopolymer,1-Propanol,C3H8O,,,,500000,,,,,,,,363,90,,,,66,5.76
220,Poly(vinyl acetate),Homopolymer,1-Propanol,C3H8O,,,,500000,,,,,,,,387.5,37,,,,66,5.83
220,Poly(vinyl acetate),Homopolymer,1-Propanol,C3H8O,,,,500000,,,,,,,,393.2,25.37,,,,97,7.09
221,Poly(vinyl acetate),Homopolymer,1-Propanol,C3H8O,,,,500000,,,,,,,,399.2,22.21,,,,97,7.06
221,Poly(vinyl acetate),Homopolymer,1-Propanol,C3H8O,,,,500000,,,,,,,,401.8,24,,,,66,5.77
221,Poly(vinyl acetate),Homopolymer,1-Propanol,C3H8O,,,,500000,,,,,,,,405.2,18.86,,,,97,6.66
221,Poly(vinyl acetate),Homopolymer,1-Propanol,C3H8O,,,,500000,,,,,,,,408.2,16.92,,,,97,6.81
221,Poly(vinyl acetate),Homopolymer,1-Propanol,C3H8O,,,,500000,,,,,,,,411.2,15.91,,,,97,6.67
221,Poly(vinyl acetate),Homopolymer,1-Propanol,C3H8O,,,,500000,,,,,,,,417.1,16.3,,,,66,5.55
221,Poly(vinyl acetate),Homopolymer,1-Propanol,C3H8O,,,,500000,,,,,,,,417.2,13.39,,,,97,6.74
221,Poly(vinyl acetate),Homopolymer,1-Propanol,C3H8O,,,,500000,,,,,,,,423.2,12.1,,,,97,6.4
221,Poly(vinyl acetate),Homopolymer,1-Propanol,C3H8O,,,,1500000,,,,,,,,373.8,46.5,,,,66,7.43
221,Poly(vinyl acetate),Homopolymer,1-Propanol,C3H8O,,,,1500000,,,,,,,,388.5,29.1,,,,66,7.17
221,Poly(vinyl acetate),Homopolymer,1-Propanol,C3H8O,,,,1500000,,,,,,,,402.8,20.1,,,,66,6.69
221,Poly(vinyl acetate),Homopolymer,1-Propanol,C3H8O,,,,1500000,,,,,,,,418.2,13.9,,,,66,6.32
221,Poly(vinyl acetate),Homopolymer,2-Propanol,C3H8O,,,a,45000,,,,,a,305.15,,398.2,13.4,,,,89,7.18
221,Poly(vinyl acetate),Homopolymer,2-Propanol,C3H8O,,,a,45000,,,,,a,305.15,,413.2,9.71,,,,89,6.7
221,Poly(vinyl acetate),Homopolymer,2-Propanol,C3H8O,,,,45000,,,,,a,305.15,,398.2,13.5,,,,92,7.13
221,Poly(vinyl acetate),Homopolymer,2-Propanol,C3H8O,,,,45000,,,,,a,305.15,,413.2,9.8,,,,92,6.64
221,Poly(vinyl acetate),Homopolymer,2-Propanol,C3H8O,,83350,,331400,,,,,,,,398.2,11.9,,,,2,8.09
221,Poly(vinyl acetate),Homopolymer,2-Propanol,C3H8O,,83350,,331400,,,,,,,,423.2,7,,,,2,7.33
221,Poly(vinyl acetate),Homopolymer,2-Propanol,C3H8O,,83350,,331400,,,,,,,,448.2,4.4,,,,2,6.97
221,Poly(vinyl acetate),Homopolymer,2-Propanol,C3H8O,,83350,,331400,,,,,,,,473.2,3.1,,,,2,6.51
221,Poly(vinyl acetate),Homopolymer,2-Propanol,C3H8O,,83400,,,,,,,,,,398.2,13.3,,,,49,7.24
221,Poly(vinyl acetate),Homopolymer,2-Propanol,C3H8O,,83400,,,,,,,,,,423.2,7.61,,,,49,6.75
221,Poly(vinyl acetate),Homopolymer,2-Propanol,C3H8O,,83400,,,,,,,,,,448.2,4.72,,,,49,6.5
221,Poly(vinyl acetate),Homopolymer,2-Propanol,C3H8O,,83400,,,,,,,,,,473.2,3.11,,,,49,6.49
221,Poly(vinyl acetate),Homopolymer,2-Propanol,C3H8O,,,,500000,,,,,,,,393.2,14.71,,,,97,7.53
221,Poly(vinyl acetate),Homopolymer,2-Propanol,C3H8O,,,,500000,,,,,,,,399.2,12.46,,,,97,7.51
221,Poly(vinyl acetate),Homopolymer,2-Propanol,C3H8O,,,,500000,,,,,,,,405.2,11.08,,,,97,7.19
222,Poly(vinyl acetate),Homopolymer,2-Propanol,C3H8O,,,,500000,,,,,,,,408.2,10.26,,,,97,7.19
222,Poly(vinyl acetate),Homopolymer,2-Propanol,C3H8O,,,,500000,,,,,,,,411.2,9.99,,,,97,6.84
222,Poly(vinyl acetate),Homopolymer,2-Propanol,C3H8O,,,,500000,,,,,,,,417.2,8.19,,,,97,7.21
222,Poly(vinyl acetate),Homopolymer,2-Propanol,C3H8O,,,,500000,,,,,,,,423.2,7.44,,,,97,6.9
222,Poly(vinyl acetate),Homopolymer,"Ethanol, 2-methoxy",C3H8O2,,83350,,331400,,,,,,,,398.2,49.2,,,,2,6.07
222,Poly(vinyl acetate),Homopolymer,"Ethanol, 2-methoxy",C3H8O2,,83350,,331400,,,,,,,,423.2,25.2,,,,2,5.85
222,Poly(vinyl acetate),Homopolymer,"Ethanol, 2-methoxy",C3H8O2,,83350,,331400,,,,,,,,448.2,14.4,,,,2,5.5
222,Poly(vinyl acetate),Homopolymer,"Ethanol, 2-methoxy",C3H8O2,,83350,,331400,,,,,,,,473.2,8.9,,,,2,5.11
222,Poly(vinyl acetate),Homopolymer,"Acetic acid, ethenyl ester",C4H6O2,,83350,,331400,,,,,,,,398.2,12.8,,,,2,5.14
222,Poly(vinyl acetate),Homopolymer,"Acetic acid, ethenyl ester",C4H6O2,,83350,,331400,,,,,,,,423.2,7.5,,,,2,5.28
222,Poly(vinyl acetate),Homopolymer,"Acetic acid, ethenyl ester",C4H6O2,,83350,,331400,,,,,,,,448.2,4.8,,,,2,5.4
222,Poly(vinyl acetate),Homopolymer,"Acetic acid, ethenyl ester",C4H6O2,,83350,,331400,,,,,,,,473.2,3.2,,,,2,5.68
222,Poly(vinyl acetate),Homopolymer,"Acetic acid, ethenyl ester",C4H6O2,,83400,,,,,,,,,,398.2,14.2,,,,49,4.63
222,Poly(vinyl acetate),Homopolymer,"Acetic acid, ethenyl ester",C4H6O2,,83400,,,,,,,,,,423.2,8.4,,,,49,4.71
222,Poly(vinyl acetate),Homopolymer,"Acetic acid, ethenyl ester",C4H6O2,,83400,,,,,,,,,,448.2,5.26,,,,49,4.93
222,Poly(vinyl acetate),Homopolymer,"Acetic acid, ethenyl ester",C4H6O2,,83400,,,,,,,,,,473.2,3.36,,,,49,5.41
222,Poly(vinyl acetate),Homopolymer,"Butanoic acid, nitrile",C4H7N,,47800,,435000,,,,,,,,392.7,60.3,,,,66,5.67
222,Poly(vinyl acetate),Homopolymer,"Butanoic acid, nitrile",C4H7N,,47800,,435000,,,,,,,,413.2,33.8,,,,66,6.07
222,Poly(vinyl acetate),Homopolymer,"Butanoic acid, nitrile",C4H7N,,47800,,435000,,,,,,,,433,20.3,,,,66,6.56
222,Poly(vinyl acetate),Homopolymer,2-Butanone,C4H8O,,,,45000,,,,,a,305.15,,398.2,18,,,,92,5.44
222,Poly(vinyl acetate),Homopolymer,2-Butanone,C4H8O,,,,45000,,,,,a,305.15,,413.2,12.8,,,,92,5.57
223,Poly(vinyl acetate),Homopolymer,2-Butanone,C4H8O,,47800,,435000,,,,,,,,374.1,39.2,,,,66,4.49
223,Poly(vinyl acetate),Homopolymer,2-Butanone,C4H8O,,47800,,435000,,,,,,,,392.5,22.9,,,,66,4.85
223,Poly(vinyl acetate),Homopolymer,2-Butanone,C4H8O,,47800,,435000,,,,,,,,413.2,13.5,,,,66,5.27
223,Poly(vinyl acetate),Homopolymer,2-Butanone,C4H8O,,47800,,435000,,,,,,,,433,8.17,,,,66,6
223,Poly(vinyl acetate),Homopolymer,2-Butanone,C4H8O,,83350,,331400,,,,,,,,398.2,15.6,,,,2,6.28
223,Poly(vinyl acetate),Homopolymer,2-Butanone,C4H8O,,83350,,331400,,,,,,,,423.2,9.2,,,,2,6.37
223,Poly(vinyl acetate),Homopolymer,2-Butanone,C4H8O,,83350,,331400,,,,,,,,448.2,5.8,,,,2,6.55
223,Poly(vinyl acetate),Homopolymer,2-Butanone,C4H8O,,83350,,331400,,,,,,,,473.2,3.8,,,,2,6.92
223,Poly(vinyl acetate),Homopolymer,2-Butanone,C4H8O,,83400,,,,,,,,,,398.2,17.1,,,,49,5.73
223,Poly(vinyl acetate),Homopolymer,2-Butanone,C4H8O,,83400,,,,,,,,,,423.2,10.2,,,,49,5.75
223,Poly(vinyl acetate),Homopolymer,2-Butanone,C4H8O,,83400,,,,,,,,,,448.2,6.34,,,,49,5.99
223,Poly(vinyl acetate),Homopolymer,2-Butanone,C4H8O,,83400,,,,,,,,,,473.2,4.32,,,,49,6.09
223,Poly(vinyl acetate),Homopolymer,2-Butanone,C4H8O,,,,500000,,,,,,,,363,62.8,,,,66,3.8
223,Poly(vinyl acetate),Homopolymer,2-Butanone,C4H8O,,,,500000,,,,,,,,387.5,28.8,,,,66,4.36
223,Poly(vinyl acetate),Homopolymer,2-Butanone,C4H8O,,,,500000,,,,,,,,401.8,19.5,,,,66,4.64
223,Poly(vinyl acetate),Homopolymer,2-Butanone,C4H8O,,,,500000,,,,,,,,417.1,13.2,,,,66,4.99
223,Poly(vinyl acetate),Homopolymer,2-Butanone,C4H8O,,,,1500000,,,,,,,,373.8,34.8,,,,66,5.1
223,Poly(vinyl acetate),Homopolymer,2-Butanone,C4H8O,,,,1500000,,,,,,,,388.5,22.6,,,,66,5.42
223,Poly(vinyl acetate),Homopolymer,2-Butanone,C4H8O,,,,1500000,,,,,,,,402.8,16,,,,66,5.53
223,Poly(vinyl acetate),Homopolymer,2-Butanone,C4H8O,,,,1500000,,,,,,,,418.2,11.4,,,,66,5.65
223,Poly(vinyl acetate),Homopolymer,2-Butanone,C4H8O,,,,,,141420,,,,,,353.2,,0.44,,C,28,
223,Poly(vinyl acetate),Homopolymer,2-Butanone,C4H8O,,,,,,141420,,,,,,373.2,,0.45,,C,28,
223,Poly(vinyl acetate),Homopolymer,"Furane, tetrahydro",C4H8O,,,,45000,,,,,a,305.15,,398.2,15.3,,,,92,4.56
223,Poly(vinyl acetate),Homopolymer,"Furane, tetrahydro",C4H8O,,,,45000,,,,,a,305.15,,413.2,11.1,,,,92,4.66
223,Poly(vinyl acetate),Homopolymer,"Acetic acid, ethyl ester",C4H8O2,,,,257000,,,,,,,,353.2,,,3.91,C,43,
224,Poly(vinyl acetate),Homopolymer,"Acetic acid, ethyl ester",C4H8O2,,,,257000,,,,,,,,373.2,,,3.63,C,43,
224,Poly(vinyl acetate),Homopolymer,"Acetic acid, ethyl ester",C4H8O2,,,,257000,,,,,,,,393.2,,,3.47,C,43,
224,Poly(vinyl acetate),Homopolymer,"Acetic acid, ethyl ester",C4H8O2,,47800,,435000,,,,,,,,374.1,33.4,,,,66,3.99
224,Poly(vinyl acetate),Homopolymer,"Acetic acid, ethyl ester",C4H8O2,,47800,,435000,,,,,,,,392.7,19.3,,,,66,4.34
224,Poly(vinyl acetate),Homopolymer,"Acetic acid, ethyl ester",C4H8O2,,47800,,435000,,,,,,,,413.2,11,,,,66,4.88
224,Poly(vinyl acetate),Homopolymer,"Acetic acid, ethyl ester",C4H8O2,,47800,,435000,,,,,,,,433,6.49,,,,66,5.69
224,Poly(vinyl acetate),Homopolymer,"Acetic acid, ethyl ester",C4H8O2,,83350,,331400,,,,,,,,398.2,12.8,,,,2,5.78
224,Poly(vinyl acetate),Homopolymer,"Acetic acid, ethyl ester",C4H8O2,,83350,,331400,,,,,,,,423.2,7.4,,,,2,5.97
224,Poly(vinyl acetate),Homopolymer,"Acetic acid, ethyl ester",C4H8O2,,83350,,331400,,,,,,,,448.2,4.7,,,,2,6.1
224,Poly(vinyl acetate),Homopolymer,"Acetic acid, ethyl ester",C4H8O2,,83350,,331400,,,,,,,,473.2,3.2,,,,2,6.21
224,Poly(vinyl acetate),Homopolymer,"Acetic acid, ethyl ester",C4H8O2,,,,500000,,,,,,,,354,68.7,,,,66,3.46
224,Poly(vinyl acetate),Homopolymer,"Acetic acid, ethyl ester",C4H8O2,,,,500000,,,,,,,,372.5,33.8,,,,66,4.12
224,Poly(vinyl acetate),Homopolymer,"Acetic acid, ethyl ester",C4H8O2,,,,500000,,,,,,,,395.8,16.9,,,,66,4.62
224,Poly(vinyl acetate),Homopolymer,"Acetic acid, ethyl ester",C4H8O2,,,,500000,,,,,,,,417.1,9.58,,,,66,5.19
224,Poly(vinyl acetate),Homopolymer,"Acetic acid, ethyl ester",C4H8O2,,,,1500000,,,,,,,,374.8,31.8,,,,66,4.12
224,Poly(vinyl acetate),Homopolymer,"Acetic acid, ethyl ester",C4H8O2,,,,1500000,,,,,,,,388.4,20.3,,,,66,4.57
224,Poly(vinyl acetate),Homopolymer,"Acetic acid, ethyl ester",C4H8O2,,,,1500000,,,,,,,,401.8,13.9,,,,66,4.91
224,Poly(vinyl acetate),Homopolymer,"Acetic acid, ethyl ester",C4H8O2,,,,1500000,,,,,,,,417.3,9.3,,,,66,5.32
224,Poly(vinyl acetate),Homopolymer,"Acetic acid, ethyl ester",C4H8O2,,,,,,141420,,,,,,353.2,,0.42,,C,28,
224,Poly(vinyl acetate),Homopolymer,"Acetic acid, ethyl ester",C4H8O2,,,,,,141420,,,,,,373.2,,0.45,,C,28,
224,Poly(vinyl acetate),Homopolymer,"1,4-Dioxane",C4H8O2,,,a,45000,,,,,a,305.15,,398.2,39,,,,89,3.63
224,Poly(vinyl acetate),Homopolymer,"1,4-Dioxane",C4H8O2,,,a,45000,,,,,a,305.15,,413.2,27.1,,,,89,3.64
224,Poly(vinyl acetate),Homopolymer,"1,4-Dioxane",C4H8O2,,,,45000,,,,,a,305.15,,398.2,39.5,,,,92,3.58
224,Poly(vinyl acetate),Homopolymer,"1,4-Dioxane",C4H8O2,,,,45000,,,,,a,305.15,,413.2,27,,,,92,3.66
224,Poly(vinyl acetate),Homopolymer,"1,4-Dioxane",C4H8O2,,,,257000,,,,,,,,353.2,,,2.86,C,43,
224,Poly(vinyl acetate),Homopolymer,"1,4-Dioxane",C4H8O2,,,,257000,,,,,,,,373.2,,,2.59,C,43,
224,Poly(vinyl acetate),Homopolymer,"1,4-Dioxane",C4H8O2,,,,257000,,,,,,,,393.2,,,2.41,C,43,
225,Poly(vinyl acetate),Homopolymer,"Butane, 1-chloro",C4H9Cl,,47800,,435000,,,,,,,,392.7,15.3,,,,66,5.64
225,Poly(vinyl acetate),Homopolymer,"Butane, 1-chloro",C4H9Cl,,47800,,435000,,,,,,,,413.2,9.39,,,,66,5.96
225,Poly(vinyl acetate),Homopolymer,"Butane, 1-chloro",C4H9Cl,,47800,,435000,,,,,,,,433,5.87,,,,66,6.6
225,Poly(vinyl acetate),Homopolymer,"Butane, 1-chloro",C4H9Cl,,86000,,,,,,,,,,408.2,,,7.81,C,53,
225,Poly(vinyl acetate),Homopolymer,"Butane, 1-chloro",C4H9Cl,,,,500000,,,,,,,,363,40,,,,66,4.53
225,Poly(vinyl acetate),Homopolymer,"Butane, 1-chloro",C4H9Cl,,,,500000,,,,,,,,387.5,18.9,,,,66,5.14
225,Poly(vinyl acetate),Homopolymer,"Butane, 1-chloro",C4H9Cl,,,,500000,,,,,,,,401.8,13.3,,,,66,5.31
225,Poly(vinyl acetate),Homopolymer,"Butane, 1-chloro",C4H9Cl,,,,500000,,,,,,,,417.1,9.3,,,,66,5.57
225,Poly(vinyl acetate),Homopolymer,"Butane, 1-chloro",C4H9Cl,,,,1500000,,,,,,,,373.8,23.1,,,,66,5.88
225,Poly(vinyl acetate),Homopolymer,"Butane, 1-chloro",C4H9Cl,,,,1500000,,,,,,,,388.5,15,,,,66,6.33
225,Poly(vinyl acetate),Homopolymer,"Butane, 1-chloro",C4H9Cl,,,,1500000,,,,,,,,402.8,10.6,,,,66,6.52
225,Poly(vinyl acetate),Homopolymer,"Butane, 1-chloro",C4H9Cl,,,,1500000,,,,,,,,418.2,7.46,,,,66,6.8
225,Poly(vinyl acetate),Homopolymer,1-Butanol,C4H10O,,,,257000,,,,,,,,353.2,,,7.19,C,43,
225,Poly(vinyl acetate),Homopolymer,1-Butanol,C4H10O,,,,257000,,,,,,,,373.2,,,5.66,C,43,
225,Poly(vinyl acetate),Homopolymer,1-Butanol,C4H10O,,,,257000,,,,,,,,393.2,,,4.76,C,43,
225,Poly(vinyl acetate),Homopolymer,1-Butanol,C4H10O,,47800,,435000,,,,,,,,374.1,107,,,,66,5.5
225,Poly(vinyl acetate),Homopolymer,1-Butanol,C4H10O,,47800,,435000,,,,,,,,392.7,54.6,,,,66,5.45
225,Poly(vinyl acetate),Homopolymer,1-Butanol,C4H10O,,47800,,435000,,,,,,,,413.2,28.8,,,,66,5.37
225,Poly(vinyl acetate),Homopolymer,1-Butanol,C4H10O,,47800,,435000,,,,,,,,433,16.1,,,,66,5.56
225,Poly(vinyl acetate),Homopolymer,1-Butanol,C4H10O,,83350,,331400,,,,,,,,398.2,34.4,,,,2,7.2
225,Poly(vinyl acetate),Homopolymer,1-Butanol,C4H10O,,83350,,331400,,,,,,,,423.2,17.8,,,,2,6.54
225,Poly(vinyl acetate),Homopolymer,1-Butanol,C4H10O,,83350,,331400,,,,,,,,448.2,10.2,,,,2,6.06
225,Poly(vinyl acetate),Homopolymer,1-Butanol,C4H10O,,83350,,331400,,,,,,,,473.2,6.2,,,,2,5.86
225,Poly(vinyl acetate),Homopolymer,1-Butanol,C4H10O,,86000,,,,,,,,,,408.2,,,6.13,C,53,
225,Poly(vinyl acetate),Homopolymer,1-Butanol,C4H10O,,,,500000,,,,,,,,363,183,,,,66,5.06
225,Poly(vinyl acetate),Homopolymer,1-Butanol,C4H10O,,,,500000,,,,,,,,387.5,66.7,,,,66,5.35
226,Poly(vinyl acetate),Homopolymer,1-Butanol,C4H10O,,,,500000,,,,,,,,393.2,41.6,,,,97,7.04
226,Poly(vinyl acetate),Homopolymer,1-Butanol,C4H10O,,,,500000,,,,,,,,399.2,35.69,,,,97,6.71
226,Poly(vinyl acetate),Homopolymer,1-Butanol,C4H10O,,,,500000,,,,,,,,401.8,42.1,,,,66,5.22
226,Poly(vinyl acetate),Homopolymer,1-Butanol,C4H10O,,,,500000,,,,,,,,405.2,30.65,,,,97,6.45
226,Poly(vinyl acetate),Homopolymer,1-Butanol,C4H10O,,,,500000,,,,,,,,408.2,27.91,,,,97,6.45
226,Poly(vinyl acetate),Homopolymer,1-Butanol,C4H10O,,,,500000,,,,,,,,411.2,26.25,,,,97,6.26
226,Poly(vinyl acetate),Homopolymer,1-Butanol,C4H10O,,,,500000,,,,,,,,417.1,27.1,,,,66,5.09
226,Poly(vinyl acetate),Homopolymer,1-Butanol,C4H10O,,,,500000,,,,,,,,417.2,22.03,,,,97,6.26
226,Poly(vinyl acetate),Homopolymer,1-Butanol,C4H10O,,,,500000,,,,,,,,423.2,19.16,,,,97,6.07
226,Poly(vinyl acetate),Homopolymer,1-Butanol,C4H10O,,,,1500000,,,,,,,,373.8,91.8,,,,66,6.49
226,Poly(vinyl acetate),Homopolymer,1-Butanol,C4H10O,,,,1500000,,,,,,,,388.5,54.1,,,,66,6.36
226,Poly(vinyl acetate),Homopolymer,1-Butanol,C4H10O,,,,1500000,,,,,,,,402.8,34.5,,,,66,6.17
226,Poly(vinyl acetate),Homopolymer,1-Butanol,C4H10O,,,,1500000,,,,,,,,418.2,22.6,,,,66,5.92
226,Poly(vinyl acetate),Homopolymer,2-Butanol,C4H10O,,,,500000,,,,,,,,393.2,25.08,,,,97,8.32
226,Poly(vinyl acetate),Homopolymer,2-Butanol,C4H10O,,,,500000,,,,,,,,399.2,20.74,,,,97,8.34
226,Poly(vinyl acetate),Homopolymer,2-Butanol,C4H10O,,,,500000,,,,,,,,405.2,18.22,,,,97,7.93
226,Poly(vinyl acetate),Homopolymer,2-Butanol,C4H10O,,,,500000,,,,,,,,408.2,16.82,,,,97,7.87
226,Poly(vinyl acetate),Homopolymer,2-Butanol,C4H10O,,,,500000,,,,,,,,411.2,15.68,,,,97,7.76
226,Poly(vinyl acetate),Homopolymer,2-Butanol,C4H10O,,,,500000,,,,,,,,417.2,13.36,,,,97,7.73
226,Poly(vinyl acetate),Homopolymer,2-Butanol,C4H10O,,,,500000,,,,,,,,423.2,12.1,,,,97,7.29
226,Poly(vinyl acetate),Homopolymer,"2-Propanol, 2-methyl",C4H10O,,,,500000,,,,,,,,393.2,32.95,,,,97,2.83
226,Poly(vinyl acetate),Homopolymer,"2-Propanol, 2-methyl",C4H10O,,,,500000,,,,,,,,399.2,28.41,,,,97,2.79
226,Poly(vinyl acetate),Homopolymer,"2-Propanol, 2-methyl",C4H10O,,,,500000,,,,,,,,405.2,24.13,,,,97,2.81
226,Poly(vinyl acetate),Homopolymer,"2-Propanol, 2-methyl",C4H10O,,,,500000,,,,,,,,408.2,22.02,,,,97,2.86
226,Poly(vinyl acetate),Homopolymer,"2-Propanol, 2-methyl",C4H10O,,,,500000,,,,,,,,411.2,20.68,,,,97,2.83
227,Poly(vinyl acetate),Homopolymer,"2-Propanol, 2-methyl",C4H10O,,,,500000,,,,,,,,417.2,17.11,,,,97,2.96
227,Poly(vinyl acetate),Homopolymer,"2-Propanol, 2-methyl",C4H10O,,,,500000,,,,,,,,423.2,15.2,,,,97,2.92
227,Poly(vinyl acetate),Homopolymer,"Ethanol, 2-ethoxy",C4H10O2,,83350,,331400,,,,,,,,398.2,60.2,,,,2,5.87
227,Poly(vinyl acetate),Homopolymer,"Ethanol, 2-ethoxy",C4H10O2,,83350,,331400,,,,,,,,423.2,29,,,,2,5.77
227,Poly(vinyl acetate),Homopolymer,"Ethanol, 2-ethoxy",C4H10O2,,83350,,331400,,,,,,,,448.2,16.3,,,,2,5.34
227,Poly(vinyl acetate),Homopolymer,"Ethanol, 2-ethoxy",C4H10O2,,83350,,331400,,,,,,,,473.2,9.1,,,,2,5.38
227,Poly(vinyl acetate),Homopolymer,2-Pentanone,C5H10O,,47800,,435000,,,,,,,,374.1,60.3,,,,66,4.74
227,Poly(vinyl acetate),Homopolymer,2-Pentanone,C5H10O,,47800,,435000,,,,,,,,392.7,33.4,,,,66,5.09
227,Poly(vinyl acetate),Homopolymer,2-Pentanone,C5H10O,,47800,,435000,,,,,,,,413.2,19.1,,,,66,5.38
227,Poly(vinyl acetate),Homopolymer,2-Pentanone,C5H10O,,47800,,435000,,,,,,,,433,11.2,,,,66,5.97
227,Poly(vinyl acetate),Homopolymer,2-Pentanone,C5H10O,,86000,,,,,,,,,,408.2,,,6.35,C,53,
227,Poly(vinyl acetate),Homopolymer,2-Pentanone,C5H10O,,,,500000,,,,,,,,363,99.5,,,,66,4.04
227,Poly(vinyl acetate),Homopolymer,2-Pentanone,C5H10O,,,,500000,,,,,,,,387.5,42.5,,,,66,4.6
227,Poly(vinyl acetate),Homopolymer,2-Pentanone,C5H10O,,,,500000,,,,,,,,401.8,28.2,,,,66,4.78
227,Poly(vinyl acetate),Homopolymer,2-Pentanone,C5H10O,,,,500000,,,,,,,,417.1,18.9,,,,66,4.97
227,Poly(vinyl acetate),Homopolymer,2-Pentanone,C5H10O,,,,1500000,,,,,,,,373.8,54.6,,,,66,5.28
227,Poly(vinyl acetate),Homopolymer,2-Pentanone,C5H10O,,,,1500000,,,,,,,,388.5,34.1,,,,66,5.58
227,Poly(vinyl acetate),Homopolymer,2-Pentanone,C5H10O,,,,1500000,,,,,,,,402.8,23.1,,,,66,5.7
227,Poly(vinyl acetate),Homopolymer,2-Pentanone,C5H10O,,,,1500000,,,,,,,,418.2,15.8,,,,66,5.8
227,Poly(vinyl acetate),Homopolymer,"Acetic acid, propyl ester",C5H10O2,,47800,,435000,,,,,,,,374.1,55.7,,,,66,4.23
227,Poly(vinyl acetate),Homopolymer,"Acetic acid, propyl ester",C5H10O2,,47800,,435000,,,,,,,,392.7,30,,,,66,4.66
227,Poly(vinyl acetate),Homopolymer,"Acetic acid, propyl ester",C5H10O2,,47800,,435000,,,,,,,,413.2,16.6,,,,66,5.11
227,Poly(vinyl acetate),Homopolymer,"Acetic acid, propyl ester",C5H10O2,,47800,,435000,,,,,,,,433,9.21,,,,66,6.04
