Repository: edgarsmdn/Poly_GHGNN

# Poly_GHGNN
A modification of the GH-GNN model for polymer solutions

File: data/raw/IDACs_polymers.csv (part 11 of 12)
20,Polybutadiene,Homopolymer,"Methane, trichloro",CHCl3,,93000,,99000,,,,,,,,369.2,42.17,,,,45,1.74
20,Polybutadiene,Homopolymer,"Methane, dichloro",CH2Cl2,,22600,,23956,,,,,,,,353,26.322,,,,99,3.11
20,Polybutadiene,Homopolymer,"Methane, dichloro",CH2Cl2,,22600,,23956,,,,,,,,363,20.41,,,,99,3.13
20,Polybutadiene,Homopolymer,"Methane, dichloro",CH2Cl2,,22600,,23956,,,,,,,,373,16.354,,,,99,3.1
228,Poly(vinyl acetate),Homopolymer,"Acetic acid, propyl ester",C5H10O2,,,,1500000,,,,,,,,374.8,51.9,,,,66,4.45
228,Poly(vinyl acetate),Homopolymer,"Acetic acid, propyl ester",C5H10O2,,,,1500000,,,,,,,,388.4,31.2,,,,66,5.03
228,Poly(vinyl acetate),Homopolymer,"Acetic acid, propyl ester",C5H10O2,,,,1500000,,,,,,,,401.8,20.9,,,,66,5.32
228,Poly(vinyl acetate),Homopolymer,"Acetic acid, propyl ester",C5H10O2,,,,1500000,,,,,,,,417.3,14,,,,66,5.52
228,Poly(vinyl acetate),Homopolymer,"Pentane, 1-chloro",C5H11Cl,,47800,,435000,,,,,,,,392.7,25,,,,66,6.59
228,Poly(vinyl acetate),Homopolymer,"Pentane, 1-chloro",C5H11Cl,,47800,,435000,,,,,,,,413.2,14.3,,,,66,7.13
228,Poly(vinyl acetate),Homopolymer,"Pentane, 1-chloro",C5H11Cl,,47800,,435000,,,,,,,,433,8.67,,,,66,7.82
228,Poly(vinyl acetate),Homopolymer,"Pentane, 1-chloro",C5H11Cl,,,,500000,,,,,,,,363,73,,,,66,5.15
228,Poly(vinyl acetate),Homopolymer,"Pentane, 1-chloro",C5H11Cl,,,,500000,,,,,,,,387.5,31.8,,,,66,5.92
228,Poly(vinyl acetate),Homopolymer,"Pentane, 1-chloro",C5H11Cl,,,,500000,,,,,,,,401.8,21.1,,,,66,6.26
228,Poly(vinyl acetate),Homopolymer,"Pentane, 1-chloro",C5H11Cl,,,,500000,,,,,,,,417.1,14.2,,,,66,6.6
228,Poly(vinyl acetate),Homopolymer,"Pentane, 1-chloro",C5H11Cl,,,,1500000,,,,,,,,373.8,38.5,,,,66,7.1
228,Poly(vinyl acetate),Homopolymer,"Pentane, 1-chloro",C5H11Cl,,,,1500000,,,,,,,,388.5,24.8,,,,66,7.39
228,Poly(vinyl acetate),Homopolymer,"Pentane, 1-chloro",C5H11Cl,,,,1500000,,,,,,,,402.8,17.1,,,,66,7.55
228,Poly(vinyl acetate),Homopolymer,"Pentane, 1-chloro",C5H11Cl,,,,1500000,,,,,,,,418.2,11.8,,,,66,7.76
228,Poly(vinyl acetate),Homopolymer,Pentane,C5H12,,,,500000,,,,,,,,363,3.52,,,,66,21.7
228,Poly(vinyl acetate),Homopolymer,Pentane,C5H12,,,,500000,,,,,,,,387.5,2.61,,,,66,18.1
228,Poly(vinyl acetate),Homopolymer,Pentane,C5H12,,,,500000,,,,,,,,401.8,2.18,,,,66,16.9
228,Poly(vinyl acetate),Homopolymer,Pentane,C5H12,,,,500000,,,,,,,,417.1,1.75,,,,66,16.7
228,Poly(vinyl acetate),Homopolymer,1-Pentanol,C5H12O,,,,500000,,,,,,,,393.2,70.51,,,,97,
228,Poly(vinyl acetate),Homopolymer,1-Pentanol,C5H12O,,,,500000,,,,,,,,399.2,58.95,,,,97,
228,Poly(vinyl acetate),Homopolymer,1-Pentanol,C5H12O,,,,500000,,,,,,,,405.2,50.3,,,,97,
228,Poly(vinyl acetate),Homopolymer,1-Pentanol,C5H12O,,,,500000,,,,,,,,408.2,44.59,,,,97,
229,Poly(vinyl acetate),Homopolymer,1-Pentanol,C5H12O,,,,500000,,,,,,,,411.2,41.96,,,,97,
229,Poly(vinyl acetate),Homopolymer,1-Pentanol,C5H12O,,,,500000,,,,,,,,417.2,33.35,,,,97,
229,Poly(vinyl acetate),Homopolymer,1-Pentanol,C5H12O,,,,500000,,,,,,,,423.2,28.76,,,,97,
229,Poly(vinyl acetate),Homopolymer,2-Pentanol,C5H12O,,,,500000,,,,,,,,393.2,38.46,,,,97,6.7
229,Poly(vinyl acetate),Homopolymer,2-Pentanol,C5H12O,,,,500000,,,,,,,,399.2,32.53,,,,97,6.49
229,Poly(vinyl acetate),Homopolymer,2-Pentanol,C5H12O,,,,500000,,,,,,,,405.2,28.89,,,,97,6.04
229,Poly(vinyl acetate),Homopolymer,2-Pentanol,C5H12O,,,,500000,,,,,,,,408.2,27,,,,97,5.9
229,Poly(vinyl acetate),Homopolymer,2-Pentanol,C5H12O,,,,500000,,,,,,,,411.2,24.25,,,,97,6
229,Poly(vinyl acetate),Homopolymer,2-Pentanol,C5H12O,,,,500000,,,,,,,,417.2,20.15,,,,97,6.07
229,Poly(vinyl acetate),Homopolymer,2-Pentanol,C5H12O,,,,500000,,,,,,,,423.2,16.8,,,,97,6.17
229,Poly(vinyl acetate),Homopolymer,"Benzene, chloro",C6H5Cl,,86000,,,,,,,,,,408.2,,,4.25,C,53,
229,Poly(vinyl acetate),Homopolymer,"Benzene, chloro",C6H5Cl,,,,257000,,,,,,,,353.2,,,2.84,C,43,
229,Poly(vinyl acetate),Homopolymer,"Benzene, chloro",C6H5Cl,,,,257000,,,,,,,,373.2,,,2.61,C,43,
229,Poly(vinyl acetate),Homopolymer,"Benzene, chloro",C6H5Cl,,,,257000,,,,,,,,393.2,,,2.46,C,43,
229,Poly(vinyl acetate),Homopolymer,Benzene,C6H6,,6700,,40000,,,,,,,,353.2,49.48,,,,20,6.03
229,Poly(vinyl acetate),Homopolymer,Benzene,C6H6,,6700,,40000,,,,,,,,363.2,38.96,,,,20,5.73
229,Poly(vinyl acetate),Homopolymer,Benzene,C6H6,,6700,,40000,,,,,,,,373.2,30.87,,,,20,5.52
229,Poly(vinyl acetate),Homopolymer,Benzene,C6H6,,6700,,40000,,,,,,,,393.2,18.87,,,,20,5.55
229,Poly(vinyl acetate),Homopolymer,Benzene,C6H6,,,a,45000,,,,,a,305.15,,398.2,17.2,,,,89,5.44
229,Poly(vinyl acetate),Homopolymer,Benzene,C6H6,,,a,45000,,,,,a,305.15,,413.2,12.9,,,,89,5.3
229,Poly(vinyl acetate),Homopolymer,Benzene,C6H6,,,,45000,,,,,a,305.15,,398.2,17.4,,,,92,5.38
229,Poly(vinyl acetate),Homopolymer,Benzene,C6H6,,,,45000,,,,,a,305.15,,413.2,13,,,,92,5.26
229,Poly(vinyl acetate),Homopolymer,Benzene,C6H6,,,,257000,,,,,,,,353.2,,,3.95,C,43,
230,Poly(vinyl acetate),Homopolymer,Benzene,C6H6,,,,257000,,,,,,,,373.2,,,3.56,C,43,
230,Poly(vinyl acetate),Homopolymer,Benzene,C6H6,,,,257000,,,,,,,,393.2,,,3.3,C,43,
230,Poly(vinyl acetate),Homopolymer,Benzene,C6H6,,,,331400,,,,,,,,373.2,32.1,,,,26,5.31
230,Poly(vinyl acetate),Homopolymer,Benzene,C6H6,,,,331400,,,,,,,,398.2,15.8,,,,26,5.93
230,Poly(vinyl acetate),Homopolymer,Benzene,C6H6,,,,331400,,,,,,,,423.2,10.1,,,,26,5.58
230,Poly(vinyl acetate),Homopolymer,Benzene,C6H6,,,,331400,,,,,,,,448.2,6.35,,,,26,5.74
230,Poly(vinyl acetate),Homopolymer,Benzene,C6H6,,47800,,435000,,,,,,,,374.1,42.1,,,,66,3.95
230,Poly(vinyl acetate),Homopolymer,Benzene,C6H6,,47800,,435000,,,,,,,,392.7,25.5,,,,66,4.15
230,Poly(vinyl acetate),Homopolymer,Benzene,C6H6,,47800,,435000,,,,,,,,413.2,15,,,,66,4.55
230,Poly(vinyl acetate),Homopolymer,Benzene,C6H6,,47800,,435000,,,,,,,,433,9.02,,,,66,5.22
230,Poly(vinyl acetate),Homopolymer,Benzene,C6H6,,83350,,331400,,,,,,,,373.2,31.1,,,,2,5.48
230,Poly(vinyl acetate),Homopolymer,Benzene,C6H6,,83350,,331400,,,,,,,,398.2,16.6,,,,2,5.64
230,Poly(vinyl acetate),Homopolymer,Benzene,C6H6,,83350,,331400,,,,,,,,398.2,16.8,,,,2,5.57
230,Poly(vinyl acetate),Homopolymer,Benzene,C6H6,,83350,,331400,,,,,,,,423.2,9.8,,,,2,5.75
230,Poly(vinyl acetate),Homopolymer,Benzene,C6H6,,83350,,331400,,,,,,,,423.2,9.9,,,,2,5.69
230,Poly(vinyl acetate),Homopolymer,Benzene,C6H6,,83350,,331400,,,,,,,,448.2,6.4,,,,2,5.7
230,Poly(vinyl acetate),Homopolymer,Benzene,C6H6,,83350,,331400,,,,,,,,448.2,6.2,,,,2,5.88
230,Poly(vinyl acetate),Homopolymer,Benzene,C6H6,,83350,,331400,,,,,,,,473.2,3.8,,,,2,6.61
230,Poly(vinyl acetate),Homopolymer,Benzene,C6H6,,83350,,331400,,,,,,,,473.2,4.1,,,,2,6.13
230,Poly(vinyl acetate),Homopolymer,Benzene,C6H6,,86000,,,,,,,,,,398.2,,,5.71,C,101,
230,Poly(vinyl acetate),Homopolymer,Benzene,C6H6,,86000,,,,,,,,,,408.2,,,5.72,C,53,
230,Poly(vinyl acetate),Homopolymer,Benzene,C6H6,,86000,,,,,,,,,,408.2,,,5.73,C,101,
230,Poly(vinyl acetate),Homopolymer,Benzene,C6H6,,86000,,,,,,,,,,418.2,,,5.72,C,101,
230,Poly(vinyl acetate),Homopolymer,Benzene,C6H6,,,,500000,,,,,,,,354,83.9,,,,66,3.47
230,Poly(vinyl acetate),Homopolymer,Benzene,C6H6,,,,500000,,,,,,,,372.5,43.8,,,,66,3.96
230,Poly(vinyl acetate),Homopolymer,Benzene,C6H6,,,,500000,,,,,,,,393.2,18.17,,,,97,5.76
230,Poly(vinyl acetate),Homopolymer,Benzene,C6H6,,,,500000,,,,,,,,395.8,22,,,,66,4.48
230,Poly(vinyl acetate),Homopolymer,Benzene,C6H6,,,,500000,,,,,,,,399.2,15.63,,,,97,5.86
230,Poly(vinyl acetate),Homopolymer,Benzene,C6H6,,,,500000,,,,,,,,405.2,14.3,,,,97,5.63
231,Poly(vinyl acetate),Homopolymer,Benzene,C6H6,,,,500000,,,,,,,,408.2,13.31,,,,97,5.68
231,Poly(vinyl acetate),Homopolymer,Benzene,C6H6,,,,500000,,,,,,,,411.2,13.34,,,,97,5.33
231,Poly(vinyl acetate),Homopolymer,Benzene,C6H6,,,,500000,,,,,,,,417.1,12.9,,,,66,4.9
231,Poly(vinyl acetate),Homopolymer,Benzene,C6H6,,,,500000,,,,,,,,417.2,11.01,,,,97,5.74
231,Poly(vinyl acetate),Homopolymer,Benzene,C6H6,,,,500000,,,,,,,,423.2,9.79,,,,97,5.75
231,Poly(vinyl acetate),Homopolymer,Benzene,C6H6,,,,1500000,,,,,,,,374.8,39.6,,,,66,4.13
231,Poly(vinyl acetate),Homopolymer,Benzene,C6H6,,,,1500000,,,,,,,,388.4,24.8,,,,66,4.71
231,Poly(vinyl acetate),Homopolymer,Benzene,C6H6,,,,1500000,,,,,,,,401.8,17.8,,,,66,4.86
231,Poly(vinyl acetate),Homopolymer,Benzene,C6H6,,,,1500000,,,,,,,,417.3,11.7,,,,66,5.38
231,Poly(vinyl acetate),Homopolymer,Benzene,C6H6,,,,,,141420,,,,,,353.2,,0.43,,C,28,
231,Poly(vinyl acetate),Homopolymer,Benzene,C6H6,,,,,,141420,,,,,,373.2,,0.4,,C,28,
231,Poly(vinyl acetate),Homopolymer,Cyclohexanone,C6H10O,,83350,,331400,,,,,,,,398.2,119.7,,,,2,4.61
231,Poly(vinyl acetate),Homopolymer,Cyclohexanone,C6H10O,,83350,,331400,,,,,,,,423.2,59.1,,,,2,4.66
231,Poly(vinyl acetate),Homopolymer,Cyclohexanone,C6H10O,,83350,,331400,,,,,,,,448.2,32.2,,,,2,4.71
231,Poly(vinyl acetate),Homopolymer,Cyclohexanone,C6H10O,,83350,,331400,,,,,,,,473.2,18.9,,,,2,4.79
231,Poly(vinyl acetate),Homopolymer,Cyclohexane,C6H12,,6700,,40000,,,,,,,,373.2,7.75,,,,20,21.1
231,Poly(vinyl acetate),Homopolymer,Cyclohexane,C6H12,,6700,,40000,,,,,,,,393.2,5.82,,,,20,17.5
231,Poly(vinyl acetate),Homopolymer,Cyclohexane,C6H12,,,a,45000,,,,,a,305.15,,398.2,5.83,,,,89,15.6
231,Poly(vinyl acetate),Homopolymer,Cyclohexane,C6H12,,,a,45000,,,,,a,305.15,,413.2,4.54,,,,89,14.7
231,Poly(vinyl acetate),Homopolymer,Cyclohexane,C6H12,,,,45000,,,,,a,305.15,,398.2,5.95,,,,92,15.3
231,Poly(vinyl acetate),Homopolymer,Cyclohexane,C6H12,,,,45000,,,,,a,305.15,,413.2,4.65,,,,92,14.4
231,Poly(vinyl acetate),Homopolymer,Cyclohexane,C6H12,,,,257000,,,,,,,,353.2,,,15.5,C,43,
231,Poly(vinyl acetate),Homopolymer,Cyclohexane,C6H12,,,,257000,,,,,,,,373.2,,,11.5,C,43,
231,Poly(vinyl acetate),Homopolymer,Cyclohexane,C6H12,,,,257000,,,,,,,,393.2,,,8.97,C,43,
231,Poly(vinyl acetate),Homopolymer,Cyclohexane,C6H12,,47800,,435000,,,,,,,,374.1,14.2,,,,66,11.3
232,Poly(vinyl acetate),Homopolymer,Cyclohexane,C6H12,,47800,,435000,,,,,,,,392.7,9.21,,,,66,11.2
232,Poly(vinyl acetate),Homopolymer,Cyclohexane,C6H12,,47800,,435000,,,,,,,,413.2,5.87,,,,66,11.4
232,Poly(vinyl acetate),Homopolymer,Cyclohexane,C6H12,,47800,,435000,,,,,,,,433,3.86,,,,66,12
232,Poly(vinyl acetate),Homopolymer,Cyclohexane,C6H12,,86000,,,,,,,,,,398.2,,,16.9,C,101,
232,Poly(vinyl acetate),Homopolymer,Cyclohexane,C6H12,,86000,,,,,,,,,,408.2,,,15.93,C,53,
232,Poly(vinyl acetate),Homopolymer,Cyclohexane,C6H12,,86000,,,,,,,,,,408.2,,,15.93,C,101,
232,Poly(vinyl acetate),Homopolymer,Cyclohexane,C6H12,,,,500000,,,,,,,,372.5,13.7,,,,66,12.2
232,Poly(vinyl acetate),Homopolymer,Cyclohexane,C6H12,,,,500000,,,,,,,,395.8,8.08,,,,66,11.9
232,Poly(vinyl acetate),Homopolymer,Cyclohexane,C6H12,,,,500000,,,,,,,,417.1,5.05,,,,66,12.3
232,Poly(vinyl acetate),Homopolymer,Cyclohexane,C6H12,,,,1500000,,,,,,,,374.8,14,,,,66,11.2
232,Poly(vinyl acetate),Homopolymer,Cyclohexane,C6H12,,,,1500000,,,,,,,,388.4,9.87,,,,66,11.5
232,Poly(vinyl acetate),Homopolymer,Cyclohexane,C6H12,,,,1500000,,,,,,,,401.8,7.17,,,,66,11.8
232,Poly(vinyl acetate),Homopolymer,Cyclohexane,C6H12,,,,1500000,,,,,,,,417.3,5.21,,,,66,11.9
232,Poly(vinyl acetate),Homopolymer,Cyclohexane,C6H12,,,,,,141420,,,,,,353.2,,2.24,,C,28,
232,Poly(vinyl acetate),Homopolymer,Cyclohexane,C6H12,,,,,,141420,,,,,,373.2,,1.64,,C,28,
232,Poly(vinyl acetate),Homopolymer,1-Hexene,C6H12,,47800,,435000,,,,,,,,374.1,8.76,,,,66,11.7
232,Poly(vinyl acetate),Homopolymer,1-Hexene,C6H12,,47800,,435000,,,,,,,,392.7,5.75,,,,66,11.9
232,Poly(vinyl acetate),Homopolymer,1-Hexene,C6H12,,47800,,435000,,,,,,,,413.2,3.56,,,,66,13
232,Poly(vinyl acetate),Homopolymer,1-Hexene,C6H12,,47800,,435000,,,,,,,,433,2.32,,,,66,14.4
232,Poly(vinyl acetate),Homopolymer,1-Hexene,C6H12,,,,500000,,,,,,,,363,8.67,,,,66,15.5
232,Poly(vinyl acetate),Homopolymer,1-Hexene,C6H12,,,,500000,,,,,,,,387.5,5.58,,,,66,13.7
232,Poly(vinyl acetate),Homopolymer,1-Hexene,C6H12,,,,500000,,,,,,,,401.8,4.31,,,,66,13.3
232,Poly(vinyl acetate),Homopolymer,1-Hexene,C6H12,,,,500000,,,,,,,,417.1,3.6,,,,66,12.1
232,Poly(vinyl acetate),Homopolymer,1-Hexene,C6H12,,,,1500000,,,,,,,,373.8,7.69,,,,66,13.5
232,Poly(vinyl acetate),Homopolymer,1-Hexene,C6H12,,,,1500000,,,,,,,,388.5,5.16,,,,66,14.5
232,Poly(vinyl acetate),Homopolymer,1-Hexene,C6H12,,,,1500000,,,,,,,,402.8,3.74,,,,66,15
232,Poly(vinyl acetate),Homopolymer,1-Hexene,C6H12,,,,1500000,,,,,,,,418.2,2.75,,,,66,15.5
233,Poly(vinyl acetate),Homopolymer,Cyclohexanol,C6H12O,,86000,,,,,,,,,,408.2,,,5.38,C,53,
233,Poly(vinyl acetate),Homopolymer,Cyclohexanol,C6H12O,,,,500000,,,,,,,,393.2,165.4,,,,97,5.71
233,Poly(vinyl acetate),Homopolymer,Cyclohexanol,C6H12O,,,,500000,,,,,,,,399.2,144.5,,,,97,5.17
233,Poly(vinyl acetate),Homopolymer,Cyclohexanol,C6H12O,,,,500000,,,,,,,,405.2,111.7,,,,97,5.35
233,Poly(vinyl acetate),Homopolymer,Cyclohexanol,C6H12O,,,,500000,,,,,,,,408.2,102,,,,97,5.25
233,Poly(vinyl acetate),Homopolymer,Cyclohexanol,C6H12O,,,,500000,,,,,,,,411.2,90.8,,,,97,5.3
233,Poly(vinyl acetate),Homopolymer,Cyclohexanol,C6H12O,,,,500000,,,,,,,,417.2,76.7,,,,97,5.11
233,Poly(vinyl acetate),Homopolymer,Cyclohexanol,C6H12O,,,,500000,,,,,,,,423.2,65.52,,,,97,4.9
233,Poly(vinyl acetate),Homopolymer,"2-Pentanone, 4-methyl",C6H12O,,47800,,435000,,,,,,,,374.1,75.9,,,,66,4.86
233,Poly(vinyl acetate),Homopolymer,"2-Pentanone, 4-methyl",C6H12O,,47800,,435000,,,,,,,,392.7,40.8,,,,66,5.32
233,Poly(vinyl acetate),Homopolymer,"2-Pentanone, 4-methyl",C6H12O,,47800,,435000,,,,,,,,413.2,22.6,,,,66,5.77
233,Poly(vinyl acetate),Homopolymer,"2-Pentanone, 4-methyl",C6H12O,,47800,,435000,,,,,,,,433,13.3,,,,66,6.36
233,Poly(vinyl acetate),Homopolymer,"2-Pentanone, 4-methyl",C6H12O,,83350,,331400,,,,,,,,398.2,26.3,,,,2,7.16
233,Poly(vinyl acetate),Homopolymer,"2-Pentanone, 4-methyl",C6H12O,,83350,,331400,,,,,,,,423.2,14.4,,,,2,7.23
233,Poly(vinyl acetate),Homopolymer,"2-Pentanone, 4-methyl",C6H12O,,83350,,331400,,,,,,,,448.2,8.8,,,,2,7.12
233,Poly(vinyl acetate),Homopolymer,"2-Pentanone, 4-methyl",C6H12O,,83350,,331400,,,,,,,,473.2,5.8,,,,2,6.96
233,Poly(vinyl acetate),Homopolymer,"2-Pentanone, 4-methyl",C6H12O,,,,500000,,,,,,,,363,122,,,,66,4.29
233,Poly(vinyl acetate),Homopolymer,"2-Pentanone, 4-methyl",C6H12O,,,,500000,,,,,,,,387.5,53.5,,,,66,4.67
233,Poly(vinyl acetate),Homopolymer,"2-Pentanone, 4-methyl",C6H12O,,,,500000,,,,,,,,401.8,33.8,,,,66,5.08
233,Poly(vinyl acetate),Homopolymer,"2-Pentanone, 4-methyl",C6H12O,,,,500000,,,,,,,,417.1,22.2,,,,66,5.37
233,Poly(vinyl acetate),Homopolymer,"2-Pentanone, 4-methyl",C6H12O,,,,1500000,,,,,,,,373.8,69.4,,,,66,5.36
233,Poly(vinyl acetate),Homopolymer,"2-Pentanone, 4-methyl",C6H12O,,,,1500000,,,,,,,,388.5,42.5,,,,66,5.72
233,Poly(vinyl acetate),Homopolymer,"2-Pentanone, 4-methyl",C6H12O,,,,1500000,,,,,,,,402.8,26.8,,,,66,6.25
233,Poly(vinyl acetate),Homopolymer,"2-Pentanone, 4-methyl",C6H12O,,,,1500000,,,,,,,,418.2,18.4,,,,66,6.32
234,Poly(vinyl acetate),Homopolymer,"Acetic acid, butyl ester",C6H12O2,,83350,,331400,,,,,,,,398.2,32.8,,,,2,6.4
234,Poly(vinyl acetate),Homopolymer,"Acetic acid, butyl ester",C6H12O2,,83350,,331400,,,,,,,,423.2,16.9,,,,2,6.52
234,Poly(vinyl acetate),Homopolymer,"Acetic acid, butyl ester",C6H12O2,,83350,,331400,,,,,,,,448.2,9.8,,,,2,6.52
234,Poly(vinyl acetate),Homopolymer,"Acetic acid, butyl ester",C6H12O2,,83350,,331400,,,,,,,,473.2,6.1,,,,2,6.58
234,Poly(vinyl acetate),Homopolymer,"Acetic acid, butyl ester",C6H12O2,,,,500000,,,,,,,,372.5,95.6,,,,66,4.83
234,Poly(vinyl acetate),Homopolymer,"Acetic acid, butyl ester",C6H12O2,,,,500000,,,,,,,,395.8,42.9,,,,66,5.23
234,Poly(vinyl acetate),Homopolymer,"Acetic acid, butyl ester",C6H12O2,,,,500000,,,,,,,,417.1,22.6,,,,66,5.65
234,Poly(vinyl acetate),Homopolymer,"Acetic acid, butyl ester",C6H12O2,,,,1500000,,,,,,,,374.8,86.5,,,,66,4.95
234,Poly(vinyl acetate),Homopolymer,"Acetic acid, butyl ester",C6H12O2,,,,1500000,,,,,,,,388.4,49.9,,,,66,5.58
234,Poly(vinyl acetate),Homopolymer,"Acetic acid, butyl ester",C6H12O2,,,,1500000,,,,,,,,401.8,33.8,,,,66,5.62
234,Poly(vinyl acetate),Homopolymer,"Acetic acid, butyl ester",C6H12O2,,,,1500000,,,,,,,,417.3,20.9,,,,66,6.07
234,Poly(vinyl acetate),Homopolymer,"Hexane, 1-chloro",C6H13Cl,,47800,,435000,,,,,,,,392.7,,,7.32,C,66,
234,Poly(vinyl acetate),Homopolymer,"Hexane, 1-chloro",C6H13Cl,,47800,,435000,,,,,,,,413.2,,,7.69,C,66,
234,Poly(vinyl acetate),Homopolymer,"Hexane, 1-chloro",C6H13Cl,,47800,,435000,,,,,,,,433,,,8.08,C,66,
234,Poly(vinyl acetate),Homopolymer,"Hexane, 1-chloro",C6H13Cl,,,,500000,,,,,,,,363,,,6.05,C,66,
234,Poly(vinyl acetate),Homopolymer,"Hexane, 1-chloro",C6H13Cl,,,,500000,,,,,,,,387.5,,,6.62,C,66,
234,Poly(vinyl acetate),Homopolymer,"Hexane, 1-chloro",C6H13Cl,,,,500000,,,,,,,,401.8,,,6.89,C,66,
234,Poly(vinyl acetate),Homopolymer,"Hexane, 1-chloro",C6H13Cl,,,,500000,,,,,,,,417.1,,,7.32,C,66,
234,Poly(vinyl acetate),Homopolymer,"Hexane, 1-chloro",C6H13Cl,,,,1500000,,,,,,,,373.8,,,8,C,66,
234,Poly(vinyl acetate),Homopolymer,"Hexane, 1-chloro",C6H13Cl,,,,1500000,,,,,,,,388.5,,,8.08,C,66,
234,Poly(vinyl acetate),Homopolymer,"Hexane, 1-chloro",C6H13Cl,,,,1500000,,,,,,,,402.8,,,8.17,C,66,
234,Poly(vinyl acetate),Homopolymer,"Hexane, 1-chloro",C6H13Cl,,,,1500000,,,,,,,,418.2,,,8.25,C,66,
234,Poly(vinyl acetate),Homopolymer,Hexane,C6H14,,6700,,40000,,,,,,,,373.2,3.29,,,,20,36.3
234,Poly(vinyl acetate),Homopolymer,Hexane,C6H14,,6700,,40000,,,,,,,,393.2,2.48,,,,20,30.8
234,Poly(vinyl acetate),Homopolymer,Hexane,C6H14,,47800,,435000,,,,,,,,374.1,6.68,,,,66,17.5
235,Poly(vinyl acetate),Homopolymer,Hexane,C6H14,,47800,,435000,,,,,,,,392.7,4.22,,,,66,18.3
235,Poly(vinyl acetate),Homopolymer,Hexane,C6H14,,47800,,435000,,,,,,,,413.2,2.77,,,,66,18.6
235,Poly(vinyl acetate),Homopolymer,Hexane,C6H14,,47800,,435000,,,,,,,,433,1.86,,,,66,19.7
235,Poly(vinyl acetate),Homopolymer,Hexane,C6H14,,,,500000,,,,,,,,363,6.68,,,,66,23
235,Poly(vinyl acetate),Homopolymer,Hexane,C6H14,,,,500000,,,,,,,,387.5,4.39,,,,66,19.6
235,Poly(vinyl acetate),Homopolymer,Hexane,C6H14,,,,500000,,,,,,,,401.8,3.49,,,,66,18.4
235,Poly(vinyl acetate),Homopolymer,Hexane,C6H14,,,,500000,,,,,,,,417.1,2.72,,,,66,17.7
235,Poly(vinyl acetate),Homopolymer,Hexane,C6H14,,,,1500000,,,,,,,,373.8,5.13,,,,66,22.9
235,Poly(vinyl acetate),Homopolymer,Hexane,C6H14,,,,1500000,,,,,,,,388.5,3.82,,,,66,22.1
235,Poly(vinyl acetate),Homopolymer,Hexane,C6H14,,,,1500000,,,,,,,,402.8,2.89,,,,66,21.8
235,Poly(vinyl acetate),Homopolymer,Hexane,C6H14,,,,1500000,,,,,,,,418.2,2.18,,,,66,21.7
235,Poly(vinyl acetate),Homopolymer,1-Hexanol,C6H14O,,,,500000,,,,,,,,393.2,113.7,,,,97,
235,Poly(vinyl acetate),Homopolymer,1-Hexanol,C6H14O,,,,500000,,,,,,,,399.2,99.24,,,,97,
235,Poly(vinyl acetate),Homopolymer,1-Hexanol,C6H14O,,,,500000,,,,,,,,405.2,76.7,,,,97,
235,Poly(vinyl acetate),Homopolymer,1-Hexanol,C6H14O,,,,500000,,,,,,,,408.2,70.82,,,,97,
235,Poly(vinyl acetate),Homopolymer,1-Hexanol,C6H14O,,,,500000,,,,,,,,411.2,66.01,,,,97,
235,Poly(vinyl acetate),Homopolymer,1-Hexanol,C6H14O,,,,500000,,,,,,,,417.2,53.92,,,,97,
235,Poly(vinyl acetate),Homopolymer,1-Hexanol,C6H14O,,,,500000,,,,,,,,423.2,44.25,,,,97,
235,Poly(vinyl acetate),Homopolymer,Toluene,C7H8,,6700,,40000,,,,,,,,353.2,97.15,,,,20,6.68
235,Poly(vinyl acetate),Homopolymer,Toluene,C7H8,,6700,,40000,,,,,,,,363.2,70.31,,,,20,6.65
235,Poly(vinyl acetate),Homopolymer,Toluene,C7H8,,6700,,40000,,,,,,,,373.2,53.67,,,,20,6.41
235,Poly(vinyl acetate),Homopolymer,Toluene,C7H8,,6700,,40000,,,,,,,,393.2,30.97,,,,20,6.37
235,Poly(vinyl acetate),Homopolymer,Toluene,C7H8,,,a,45000,,,,,a,305.15,,398.2,28.9,,,,89,6.01
235,Poly(vinyl acetate),Homopolymer,Toluene,C7H8,,,a,45000,,,,,a,305.15,,413.2,21,,,,89,5.77
235,Poly(vinyl acetate),Homopolymer,Toluene,C7H8,,,,45000,,,,,a,305.15,,398.2,29.2,,,,92,5.95
236,Poly(vinyl acetate),Homopolymer,Toluene,C7H8,,,,45000,,,,,a,305.15,,413.2,20.5,,,,92,5.91
236,Poly(vinyl acetate),Homopolymer,Toluene,C7H8,,,,257000,,,,,,,,353.2,,,4.5,C,43,
236,Poly(vinyl acetate),Homopolymer,Toluene,C7H8,,,,257000,,,,,,,,373.2,,,4.05,C,43,
236,Poly(vinyl acetate),Homopolymer,Toluene,C7H8,,,,257000,,,,,,,,393.2,,,3.75,C,43,
236,Poly(vinyl acetate),Homopolymer,Toluene,C7H8,,,,331400,,,,,,,,373.2,55.8,,,,26,6.16
236,Poly(vinyl acetate),Homopolymer,Toluene,C7H8,,,,331400,,,,,,,,398.2,25.1,,,,26,6.92
236,Poly(vinyl acetate),Homopolymer,Toluene,C7H8,,,,331400,,,,,,,,423.2,15.3,,,,26,6.35
236,Poly(vinyl acetate),Homopolymer,Toluene,C7H8,,,,331400,,,,,,,,448.2,9.4,,,,26,6.29
236,Poly(vinyl acetate),Homopolymer,Toluene,C7H8,,47800,,435000,,,,,,,,374.1,73,,,,66,4.58
236,Poly(vinyl acetate),Homopolymer,Toluene,C7H8,,47800,,435000,,,,,,,,392.7,41.3,,,,66,4.84
236,Poly(vinyl acetate),Homopolymer,Toluene,C7H8,,47800,,435000,,,,,,,,413.2,22.9,,,,66,5.29
236,Poly(vinyl acetate),Homopolymer,Toluene,C7H8,,47800,,435000,,,,,,,,433,13.6,,,,66,5.82
236,Poly(vinyl acetate),Homopolymer,Toluene,C7H8,,83350,,331400,,,,,,,,373.2,53.8,,,,2,6.39
236,Poly(vinyl acetate),Homopolymer,Toluene,C7H8,,83350,,331400,,,,,,,,398.2,27.2,,,,2,6.39
236,Poly(vinyl acetate),Homopolymer,Toluene,C7H8,,83350,,331400,,,,,,,,423.2,15.2,,,,2,6.39
236,Poly(vinyl acetate),Homopolymer,Toluene,C7H8,,83350,,331400,,,,,,,,448.2,9,,,,2,6.57
236,Poly(vinyl acetate),Homopolymer,Toluene,C7H8,,83350,,331400,,,,,,,,473.2,6,,,,2,6.42
236,Poly(vinyl acetate),Homopolymer,Toluene,C7H8,,,,500000,,,,,,,,354,154,,,,66,4.1
236,Poly(vinyl acetate),Homopolymer,Toluene,C7H8,,,,500000,,,,,,,,372.5,74.4,,,,66,4.71
236,Poly(vinyl acetate),Homopolymer,Toluene,C7H8,,,,500000,,,,,,,,393.2,30.24,,,,97,6.53
236,Poly(vinyl acetate),Homopolymer,Toluene,C7H8,,,,500000,,,,,,,,395.8,35.5,,,,66,5.19
236,Poly(vinyl acetate),Homopolymer,Toluene,C7H8,,,,500000,,,,,,,,399.2,25.93,,,,97,6.53
236,Poly(vinyl acetate),Homopolymer,Toluene,C7H8,,,,500000,,,,,,,,405.2,23.14,,,,97,6.32
236,Poly(vinyl acetate),Homopolymer,Toluene,C7H8,,,,500000,,,,,,,,408.2,21.1,,,,97,6.45
236,Poly(vinyl acetate),Homopolymer,Toluene,C7H8,,,,500000,,,,,,,,411.2,20.43,,,,97,6.21
236,Poly(vinyl acetate),Homopolymer,Toluene,C7H8,,,,500000,,,,,,,,417.1,19.7,,,,66,5.63
236,Poly(vinyl acetate),Homopolymer,Toluene,C7H8,,,,500000,,,,,,,,417.2,16.99,,,,97,6.52
236,Poly(vinyl acetate),Homopolymer,Toluene,C7H8,,,,500000,,,,,,,,423.2,14.84,,,,97,6.55
236,Poly(vinyl acetate),Homopolymer,Toluene,C7H8,,,,1500000,,,,,,,,374.8,69.4,,,,66,4.73
237,Poly(vinyl acetate),Homopolymer,Toluene,C7H8,,,,1500000,,,,,,,,388.4,40.8,,,,66,5.48
237,Poly(vinyl acetate),Homopolymer,Toluene,C7H8,,,,1500000,,,,,,,,401.8,27.4,,,,66,5.8
237,Poly(vinyl acetate),Homopolymer,Toluene,C7H8,,,,1500000,,,,,,,,417.3,18,,,,66,6.13
237,Poly(vinyl acetate),Homopolymer,Toluene,C7H8,,,,,,141420,,,,,,353.2,,0.52,,C,28,
237,Poly(vinyl acetate),Homopolymer,Toluene,C7H8,,,,,,141420,,,,,,373.2,,0.51,,C,28,
237,Poly(vinyl acetate),Homopolymer,"Cyclohexane, methyl",C7H14,,47800,,435000,,,,,,,,374.1,18.7,,,,66,12.7
237,Poly(vinyl acetate),Homopolymer,"Cyclohexane, methyl",C7H14,,47800,,435000,,,,,,,,392.7,11.9,,,,66,12.4
237,Poly(vinyl acetate),Homopolymer,"Cyclohexane, methyl",C7H14,,47800,,435000,,,,,,,,413.2,7.39,,,,66,12.6
237,Poly(vinyl acetate),Homopolymer,"Cyclohexane, methyl",C7H14,,47800,,435000,,,,,,,,433,4.71,,,,66,13.3
237,Poly(vinyl acetate),Homopolymer,"Cyclohexane, methyl",C7H14,,,,500000,,,,,,,,372.5,18.2,,,,66,13.6
237,Poly(vinyl acetate),Homopolymer,"Cyclohexane, methyl",C7H14,,,,500000,,,,,,,,395.8,10.7,,,,66,12.8
237,Poly(vinyl acetate),Homopolymer,"Cyclohexane, methyl",C7H14,,,,500000,,,,,,,,417.1,6.3,,,,66,13.6
237,Poly(vinyl acetate),Homopolymer,"Cyclohexane, methyl",C7H14,,,,1500000,,,,,,,,374.8,17.5,,,,66,13.3
237,Poly(vinyl acetate),Homopolymer,"Cyclohexane, methyl",C7H14,,,,1500000,,,,,,,,388.4,12.4,,,,66,13.2
237,Poly(vinyl acetate),Homopolymer,"Cyclohexane, methyl",C7H14,,,,1500000,,,,,,,,401.8,8.67,,,,66,13.8
237,Poly(vinyl acetate),Homopolymer,"Cyclohexane, methyl",C7H14,,,,1500000,,,,,,,,417.3,6.05,,,,66,14.1
237,Poly(vinyl acetate),Homopolymer,1-Heptene,C7H14,,47800,,435000,,,,,,,,374.1,14.3,,,,66,13.8
237,Poly(vinyl acetate),Homopolymer,1-Heptene,C7H14,,47800,,435000,,,,,,,,392.7,9.3,,,,66,13.2
237,Poly(vinyl acetate),Homopolymer,1-Heptene,C7H14,,47800,,435000,,,,,,,,413.2,5.26,,,,66,14.9
237,Poly(vinyl acetate),Homopolymer,1-Heptene,C7H14,,47800,,435000,,,,,,,,433,3.46,,,,66,15.4
237,Poly(vinyl acetate),Homopolymer,1-Heptene,C7H14,,,,500000,,,,,,,,363,16.4,,,,66,16.4
237,Poly(vinyl acetate),Homopolymer,1-Heptene,C7H14,,,,500000,,,,,,,,387.5,9.21,,,,66,15.1
237,Poly(vinyl acetate),Homopolymer,1-Heptene,C7H14,,,,500000,,,,,,,,401.8,6.82,,,,66,14.6
237,Poly(vinyl acetate),Homopolymer,1-Heptene,C7H14,,,,500000,,,,,,,,417.1,5,,,,66,14.4
237,Poly(vinyl acetate),Homopolymer,1-Heptene,C7H14,,,,1500000,,,,,,,,373.8,12.1,,,,66,16.4
238,Poly(vinyl acetate),Homopolymer,1-Heptene,C7H14,,,,1500000,,,,,,,,388.5,8,,,,66,17
238,Poly(vinyl acetate),Homopolymer,1-Heptene,C7H14,,,,1500000,,,,,,,,402.8,5.93,,,,66,16.5
238,Poly(vinyl acetate),Homopolymer,1-Heptene,C7H14,,,,1500000,,,,,,,,418.2,4.26,,,,66,16.6
238,Poly(vinyl acetate),Homopolymer,Heptane,C7H16,,6700,,40000,,,,,,,,373.2,5.97,,,,20,38
238,Poly(vinyl acetate),Homopolymer,Heptane,C7H16,,6700,,40000,,,,,,,,393.2,4.18,,,,20,32.3
238,Poly(vinyl acetate),Homopolymer,Heptane,C7H16,,,a,45000,,,,,a,305.15,,398.2,4.15,,,,89,28.9
238,Poly(vinyl acetate),Homopolymer,Heptane,C7H16,,,a,45000,,,,,a,305.15,,413.2,3.12,,,,89,27.5
238,Poly(vinyl acetate),Homopolymer,Heptane,C7H16,,,,45000,,,,,a,305.15,,398.2,4.25,,,,92,28.2
238,Poly(vinyl acetate),Homopolymer,Heptane,C7H16,,,,45000,,,,,a,305.15,,413.2,3.2,,,,92,26.8
238,Poly(vinyl acetate),Homopolymer,Heptane,C7H16,,47800,,435000,,,,,,,,374.1,10.4,,,,66,21.3
238,Poly(vinyl acetate),Homopolymer,Heptane,C7H16,,47800,,435000,,,,,,,,392.7,6.75,,,,66,20.2
238,Poly(vinyl acetate),Homopolymer,Heptane,C7H16,,47800,,435000,,,,,,,,413.2,4.1,,,,66,20.9
238,Poly(vinyl acetate),Homopolymer,Heptane,C7H16,,47800,,435000,,,,,,,,433,2.12,,,,66,21.2
238,Poly(vinyl acetate),Homopolymer,Heptane,C7H16,,,,500000,,,,,,,,363,11.9,,,,66,25.6
238,Poly(vinyl acetate),Homopolymer,Heptane,C7H16,,,,500000,,,,,,,,387.5,7.1,,,,66,21.9
238,Poly(vinyl acetate),Homopolymer,Heptane,C7H16,,,,500000,,,,,,,,401.8,5.21,,,,66,21.1
238,Poly(vinyl acetate),Homopolymer,Heptane,C7H16,,,,500000,,,,,,,,417.1,3.97,,,,66,19.9
238,Poly(vinyl acetate),Homopolymer,Heptane,C7H16,,,,1500000,,,,,,,,373.8,9.02,,,,66,24.7
238,Poly(vinyl acetate),Homopolymer,Heptane,C7H16,,,,1500000,,,,,,,,388.5,6.11,,,,66,24.8
238,Poly(vinyl acetate),Homopolymer,Heptane,C7H16,,,,1500000,,,,,,,,402.8,4.48,,,,66,24
238,Poly(vinyl acetate),Homopolymer,Heptane,C7H16,,,,1500000,,,,,,,,418.2,3.32,,,,66,23.2
238,Poly(vinyl acetate),Homopolymer,1-Heptanol,C7H16O,,,,500000,,,,,,,,393.2,185.7,,,,97,
238,Poly(vinyl acetate),Homopolymer,1-Heptanol,C7H16O,,,,500000,,,,,,,,399.2,155.6,,,,97,
238,Poly(vinyl acetate),Homopolymer,1-Heptanol,C7H16O,,,,500000,,,,,,,,405.2,120.9,,,,97,
238,Poly(vinyl acetate),Homopolymer,1-Heptanol,C7H16O,,,,500000,,,,,,,,408.2,111.2,,,,97,
239,Poly(vinyl acetate),Homopolymer,1-Heptanol,C7H16O,,,,500000,,,,,,,,411.2,103.3,,,,97,
239,Poly(vinyl acetate),Homopolymer,1-Heptanol,C7H16O,,,,500000,,,,,,,,417.2,87.56,,,,97,
239,Poly(vinyl acetate),Homopolymer,1-Heptanol,C7H16O,,,,500000,,,,,,,,423.2,65.14,,,,97,
239,Poly(vinyl acetate),Homopolymer,"Benzene, ethyl",C8H10,,47800,,435000,,,,,,,,374.1,117,,,,66,5.28
239,Poly(vinyl acetate),Homopolymer,"Benzene, ethyl",C8H10,,47800,,435000,,,,,,,,392.7,62.2,,,,66,5.61
239,Poly(vinyl acetate),Homopolymer,"Benzene, ethyl",C8H10,,47800,,435000,,,,,,,,413.2,33.8,,,,66,5.92
239,Poly(vinyl acetate),Homopolymer,"Benzene, ethyl",C8H10,,47800,,435000,,,,,,,,433,19.3,,,,66,6.46
239,Poly(vinyl acetate),Homopolymer,"Benzene, ethyl",C8H10,,,,500000,,,,,,,,372.5,114,,,,66,5.71
239,Poly(vinyl acetate),Homopolymer,"Benzene, ethyl",C8H10,,,,500000,,,,,,,,393.2,46.68,,,,97,7.37
239,Poly(vinyl acetate),Homopolymer,"Benzene, ethyl",C8H10,,,,500000,,,,,,,,395.8,52.5,,,,66,6.08
239,Poly(vinyl acetate),Homopolymer,"Benzene, ethyl",C8H10,,,,500000,,,,,,,,399.2,39.59,,,,97,7.34
239,Poly(vinyl acetate),Homopolymer,"Benzene, ethyl",C8H10,,,,500000,,,,,,,,405.2,34.9,,,,97,7.07
239,Poly(vinyl acetate),Homopolymer,"Benzene, ethyl",C8H10,,,,500000,,,,,,,,408.2,31.54,,,,97,7.22
239,Poly(vinyl acetate),Homopolymer,"Benzene, ethyl",C8H10,,,,500000,,,,,,,,411.2,30.66,,,,97,6.87
239,Poly(vinyl acetate),Homopolymer,"Benzene, ethyl",C8H10,,,,500000,,,,,,,,417.1,28.8,,,,66,6.3
239,Poly(vinyl acetate),Homopolymer,"Benzene, ethyl",C8H10,,,,500000,,,,,,,,417.2,24.72,,,,97,7.33
239,Poly(vinyl acetate),Homopolymer,"Benzene, ethyl",C8H10,,,,500000,,,,,,,,423.2,21.45,,,,97,7.3
239,Poly(vinyl acetate),Homopolymer,"Benzene, ethyl",C8H10,,,,1500000,,,,,,,,374.8,93.7,,,,66,6.46
239,Poly(vinyl acetate),Homopolymer,"Benzene, ethyl",C8H10,,,,1500000,,,,,,,,388.4,61.6,,,,66,6.42
239,Poly(vinyl acetate),Homopolymer,"Benzene, ethyl",C8H10,,,,1500000,,,,,,,,401.8,41.7,,,,66,6.48
239,Poly(vinyl acetate),Homopolymer,"Benzene, ethyl",C8H10,,,,1500000,,,,,,,,417.3,28.5,,,,66,6.33
239,Poly(vinyl acetate),Homopolymer,"Cyclohexane, ethyl",C8H16,,47800,,435000,,,,,,,,374.1,35.2,,,,66,14.2
239,Poly(vinyl acetate),Homopolymer,"Cyclohexane, ethyl",C8H16,,47800,,435000,,,,,,,,392.7,21.3,,,,66,13.6
239,Poly(vinyl acetate),Homopolymer,"Cyclohexane, ethyl",C8H16,,47800,,435000,,,,,,,,413.2,12.2,,,,66,14
239,Poly(vinyl acetate),Homopolymer,"Cyclohexane, ethyl",C8H16,,47800,,435000,,,,,,,,433,7.69,,,,66,14.1
240,Poly(vinyl acetate),Homopolymer,"Cyclohexane, ethyl",C8H16,,,,1500000,,,,,,,,374.8,29.7,,,,66,16.5
240,Poly(vinyl acetate),Homopolymer,"Cyclohexane, ethyl",C8H16,,,,1500000,,,,,,,,388.4,20.5,,,,66,15.9
240,Poly(vinyl acetate),Homopolymer,"Cyclohexane, ethyl",C8H16,,,,1500000,,,,,,,,401.8,14.6,,,,66,15.6
240,Poly(vinyl acetate),Homopolymer,"Cyclohexane, ethyl",C8H16,,,,1500000,,,,,,,,417.3,9.58,,,,66,16.1
240,Poly(vinyl acetate),Homopolymer,1-Octene,C8H16,,47800,,435000,,,,,,,,374.1,23.6,,,,66,16.1
240,Poly(vinyl acetate),Homopolymer,1-Octene,C8H16,,47800,,435000,,,,,,,,392.7,13.9,,,,66,16
240,Poly(vinyl acetate),Homopolymer,1-Octene,C8H16,,47800,,435000,,,,,,,,413.2,8.08,,,,66,16.3
240,Poly(vinyl acetate),Homopolymer,1-Octene,C8H16,,47800,,435000,,,,,,,,433,4.85,,,,66,17.5
240,Poly(vinyl acetate),Homopolymer,1-Octene,C8H16,,86000,,,,,,,,,,408.2,,,22.74,C,53,
240,Poly(vinyl acetate),Homopolymer,1-Octene,C8H16,,,,500000,,,,,,,,363,33.1,,,,66,16.4
240,Poly(vinyl acetate),Homopolymer,1-Octene,C8H16,,,,500000,,,,,,,,387.5,15.8,,,,66,16.2
240,Poly(vinyl acetate),Homopolymer,1-Octene,C8H16,,,,500000,,,,,,,,401.8,10.9,,,,66,16
240,Poly(vinyl acetate),Homopolymer,1-Octene,C8H16,,,,500000,,,,,,,,417.1,7.61,,,,66,15.8
240,Poly(vinyl acetate),Homopolymer,1-Octene,C8H16,,,,1500000,,,,,,,,373.8,20.5,,,,66,18.7
240,Poly(vinyl acetate),Homopolymer,1-Octene,C8H16,,,,1500000,,,,,,,,388.5,12.9,,,,66,19.3
240,Poly(vinyl acetate),Homopolymer,1-Octene,C8H16,,,,1500000,,,,,,,,402.8,8.94,,,,66,19
240,Poly(vinyl acetate),Homopolymer,1-Octene,C8H16,,,,1500000,,,,,,,,418.2,6.36,,,,66,18.5
240,Poly(vinyl acetate),Homopolymer,"Heptane, 2-methyl",C8H18,,6700,,40000,,,,,,,,373.2,4.84,,,,20,71
240,Poly(vinyl acetate),Homopolymer,"Heptane, 2-methyl",C8H18,,6700,,40000,,,,,,,,393.2,3.76,,,,20,51.7
240,Poly(vinyl acetate),Homopolymer,Octane,C8H18,,6700,,40000,,,,,,,,363.2,13.4,,,,20,45.9
240,Poly(vinyl acetate),Homopolymer,Octane,C8H18,,6700,,40000,,,,,,,,373.2,10.8,,,,20,40.9
240,Poly(vinyl acetate),Homopolymer,Octane,C8H18,,6700,,40000,,,,,,,,393.2,6.96,,,,20,34.8
240,Poly(vinyl acetate),Homopolymer,Octane,C8H18,,,,257000,,,,,,,,353.2,,,14.9,C,43,
241,Poly(vinyl acetate),Homopolymer,Octane,C8H18,,,,257000,,,,,,,,373.2,,,13.5,C,43,
241,Poly(vinyl acetate),Homopolymer,Octane,C8H18,,,,257000,,,,,,,,393.2,,,12.6,C,43,
241,Poly(vinyl acetate),Homopolymer,Octane,C8H18,,47800,,435000,,,,,,,,374.1,17.8,,,,66,24.1
241,Poly(vinyl acetate),Homopolymer,Octane,C8H18,,47800,,435000,,,,,,,,392.7,10.4,,,,66,23.6
241,Poly(vinyl acetate),Homopolymer,Octane,C8H18,,47800,,435000,,,,,,,,413.2,6.36,,,,66,22.5
241,Poly(vinyl acetate),Homopolymer,Octane,C8H18,,47800,,435000,,,,,,,,433,3.86,,,,66,23.6
241,Poly(vinyl acetate),Homopolymer,Octane,C8H18,,,,500000,,,,,,,,363,23.1,,,,66,26.8
241,Poly(vinyl acetate),Homopolymer,Octane,C8H18,,,,500000,,,,,,,,387.5,12.4,,,,66,23
241,Poly(vinyl acetate),Homopolymer,Octane,C8H18,,,,500000,,,,,,,,401.8,8.5,,,,66,22.5
241,Poly(vinyl acetate),Homopolymer,Octane,C8H18,,,,500000,,,,,,,,417.1,5.93,,,,66,22
241,Poly(vinyl acetate),Homopolymer,Octane,C8H18,,,,1500000,,,,,,,,373.8,15.3,,,,66,28.3
241,Poly(vinyl acetate),Homopolymer,Octane,C8H18,,,,1500000,,,,,,,,388.5,10.2,,,,66,27.1
241,Poly(vinyl acetate),Homopolymer,Octane,C8H18,,,,1500000,,,,,,,,402.8,7.24,,,,66,25.8
241,Poly(vinyl acetate),Homopolymer,Octane,C8H18,,,,1500000,,,,,,,,418.2,5.26,,,,66,24.2
241,Poly(vinyl acetate),Homopolymer,Octane,C8H18,,,,,,141420,,,,,,353.2,,2.56,,C,28,
241,Poly(vinyl acetate),Homopolymer,Octane,C8H18,,,,,,141420,,,,,,373.2,,2.14,,C,28,
241,Poly(vinyl acetate),Homopolymer,1-Octanol,C8H18O,,,,500000,,,,,,,,393.2,300.4,,,,97,
241,Poly(vinyl acetate),Homopolymer,1-Octanol,C8H18O,,,,500000,,,,,,,,399.2,248.1,,,,97,
241,Poly(vinyl acetate),Homopolymer,1-Octanol,C8H18O,,,,500000,,,,,,,,405.2,188.6,,,,97,
241,Poly(vinyl acetate),Homopolymer,1-Octanol,C8H18O,,,,500000,,,,,,,,408.2,173.4,,,,97,
241,Poly(vinyl acetate),Homopolymer,1-Octanol,C8H18O,,,,500000,,,,,,,,411.2,158.9,,,,97,
241,Poly(vinyl acetate),Homopolymer,1-Octanol,C8H18O,,,,500000,,,,,,,,417.2,133.4,,,,97,
241,Poly(vinyl acetate),Homopolymer,1-Octanol,C8H18O,,,,500000,,,,,,,,423.2,99.72,,,,97,
241,Poly(vinyl acetate),Homopolymer,"Diethyleneglycol, diethyl ether",C8H18O3,,,,257000,,,,,,,,353.2,,,3.72,C,43,
241,Poly(vinyl acetate),Homopolymer,"Diethyleneglycol, diethyl ether",C8H18O3,,,,257000,,,,,,,,373.2,,,3.73,C,43,
242,Poly(vinyl acetate),Homopolymer,"Diethyleneglycol, diethyl ether",C8H18O3,,,,257000,,,,,,,,393.2,,,3.71,C,43,
242,Poly(vinyl acetate),Homopolymer,1-Nonene,C9H18,,47800,,435000,,,,,,,,374.1,40.4,,,,66,18.3
242,Poly(vinyl acetate),Homopolymer,1-Nonene,C9H18,,47800,,435000,,,,,,,,392.7,23.6,,,,66,17.2
242,Poly(vinyl acetate),Homopolymer,1-Nonene,C9H18,,47800,,435000,,,,,,,,413.2,13.2,,,,66,17.1
242,Poly(vinyl acetate),Homopolymer,1-Nonene,C9H18,,47800,,435000,,,,,,,,433,7.54,,,,66,18.3
242,Poly(vinyl acetate),Homopolymer,1-Nonene,C9H18,,,,500000,,,,,,,,363,58.6,,,,66,18.9
242,Poly(vinyl acetate),Homopolymer,1-Nonene,C9H18,,,,500000,,,,,,,,387.5,26,,,,66,18.3
242,Poly(vinyl acetate),Homopolymer,1-Nonene,C9H18,,,,500000,,,,,,,,401.8,17.3,,,,66,17.9
242,Poly(vinyl acetate),Homopolymer,1-Nonene,C9H18,,,,500000,,,,,,,,417.1,11.7,,,,66,17.4
242,Poly(vinyl acetate),Homopolymer,1-Nonene,C9H18,,,,1500000,,,,,,,,373.8,34.5,,,,66,21.7
242,Poly(vinyl acetate),Homopolymer,1-Nonene,C9H18,,,,1500000,,,,,,,,388.5,21.1,,,,66,21.9
242,Poly(vinyl acetate),Homopolymer,1-Nonene,C9H18,,,,1500000,,,,,,,,402.8,14,,,,66,21.5
242,Poly(vinyl acetate),Homopolymer,1-Nonene,C9H18,,,,1500000,,,,,,,,418.2,9.39,,,,66,21.1
242,Poly(vinyl acetate),Homopolymer,Nonane,C9H20,,47800,,435000,,,,,,,,374.1,30.6,,,,66,27.4
242,Poly(vinyl acetate),Homopolymer,Nonane,C9H20,,47800,,435000,,,,,,,,392.7,18.2,,,,66,24.7
242,Poly(vinyl acetate),Homopolymer,Nonane,C9H20,,47800,,435000,,,,,,,,413.2,10.2,,,,66,24.1
242,Poly(vinyl acetate),Homopolymer,Nonane,C9H20,,47800,,435000,,,,,,,,433,5.87,,,,66,25.1
242,Poly(vinyl acetate),Homopolymer,Nonane,C9H20,,86000,,,,,,,,,,398.2,,,37.15,,101,
242,Poly(vinyl acetate),Homopolymer,Nonane,C9H20,,86000,,,,,,,,,,408.2,,,34.15,,53,
242,Poly(vinyl acetate),Homopolymer,Nonane,C9H20,,86000,,,,,,,,,,408.2,,,34.15,,101,
242,Poly(vinyl acetate),Homopolymer,Nonane,C9H20,,86000,,,,,,,,,,418.2,,,31.78,,101,
242,Poly(vinyl acetate),Homopolymer,Nonane,C9H20,,,,500000,,,,,,,,363,40.8,,,,66,31
242,Poly(vinyl acetate),Homopolymer,Nonane,C9H20,,,,500000,,,,,,,,387.5,20.1,,,,66,26.4
242,Poly(vinyl acetate),Homopolymer,Nonane,C9H20,,,,500000,,,,,,,,393.2,11.46,,,,97,38.7
242,Poly(vinyl acetate),Homopolymer,Nonane,C9H20,,,,500000,,,,,,,,399.2,9.63,,,,97,38.3
243,Poly(vinyl acetate),Homopolymer,Nonane,C9H20,,,,500000,,,,,,,,401.8,13.3,,,,66,25.6
243,Poly(vinyl acetate),Homopolymer,Nonane,C9H20,,,,500000,,,,,,,,405.2,9.03,,,,97,34.2
243,Poly(vinyl acetate),Homopolymer,Nonane,C9H20,,,,500000,,,,,,,,408.2,8.15,,,,97,34.7
243,Poly(vinyl acetate),Homopolymer,Nonane,C9H20,,,,500000,,,,,,,,411.2,7.47,,,,97,34.8
243,Poly(vinyl acetate),Homopolymer,Nonane,C9H20,,,,500000,,,,,,,,417.1,8.94,,,,66,24.7
243,Poly(vinyl acetate),Homopolymer,Nonane,C9H20,,,,500000,,,,,,,,417.2,6.88,,,,97,32.1
243,Poly(vinyl acetate),Homopolymer,Nonane,C9H20,,,,500000,,,,,,,,423.2,6.02,,,,97,31.3
243,Poly(vinyl acetate),Homopolymer,Nonane,C9H20,,,,1500000,,,,,,,,373.8,26.8,,,,66,31.6
243,Poly(vinyl acetate),Homopolymer,Nonane,C9H20,,,,1500000,,,,,,,,388.5,16.8,,,,66,30.6
243,Poly(vinyl acetate),Homopolymer,Nonane,C9H20,,,,1500000,,,,,,,,402.8,11.2,,,,66,29.5
243,Poly(vinyl acetate),Homopolymer,Nonane,C9H20,,,,1500000,,,,,,,,418.2,7.61,,,,66,28.2
243,Poly(vinyl acetate),Homopolymer,Tetralin,C10H12,,86000,,,,,,,,,,398.2,,,7.76,C,101,
243,Poly(vinyl acetate),Homopolymer,Tetralin,C10H12,,86000,,,,,,,,,,408.2,,,7.52,C,101,
243,Poly(vinyl acetate),Homopolymer,Tetralin,C10H12,,86000,,,,,,,,,,418.2,,,7.3,C,101,
243,Poly(vinyl acetate),Homopolymer,"Benzene, butyl",C10H14,,86000,,,,,,,,,,398.2,,,10.03,C,101,
243,Poly(vinyl acetate),Homopolymer,"Benzene, butyl",C10H14,,86000,,,,,,,,,,408.2,,,9.68,C,101,
243,Poly(vinyl acetate),Homopolymer,"Benzene, butyl",C10H14,,86000,,,,,,,,,,418.2,,,9.43,C,101,
243,Poly(vinyl acetate),Homopolymer,Decalin (cis),C10H18,,86000,,,,,,,,,,398.2,,,19.17,C,101,
243,Poly(vinyl acetate),Homopolymer,Decalin (cis),C10H18,,86000,,,,,,,,,,408.2,,,17.67,C,101,
243,Poly(vinyl acetate),Homopolymer,Decalin (cis),C10H18,,86000,,,,,,,,,,418.2,,,16.54,C,101,
243,Poly(vinyl acetate),Homopolymer,"Cyclohexane, butyl",C10H20,,86000,,,,,,,,,,398.2,,,27.92,C,101,
244,Poly(vinyl acetate),Homopolymer,"Cyclohexane, butyl",C10H20,,86000,,,,,,,,,,408.2,,,25.73,C,101,
244,Poly(vinyl acetate),Homopolymer,"Cyclohexane, butyl",C10H20,,86000,,,,,,,,,,418.2,,,24.22,C,101,
244,Poly(vinyl acetate),Homopolymer,1-Decene,C10H20,,47800,,435000,,,,,,,,374.1,66,,,,66,22
244,Poly(vinyl acetate),Homopolymer,1-Decene,C10H20,,47800,,435000,,,,,,,,392.7,34.8,,,,66,21.3
244,Poly(vinyl acetate),Homopolymer,1-Decene,C10H20,,47800,,435000,,,,,,,,413.2,18.9,,,,66,20.5
244,Poly(vinyl acetate),Homopolymer,1-Decene,C10H20,,47800,,435000,,,,,,,,433,11.2,,,,66,20
244,Poly(vinyl acetate),Homopolymer,1-Decene,C10H20,,,,500000,,,,,,,,363,108,,,,66,21
244,Poly(vinyl acetate),Homopolymer,1-Decene,C10H20,,,,500000,,,,,,,,387.5,42.1,,,,66,21.1
244,Poly(vinyl acetate),Homopolymer,1-Decene,C10H20,,,,500000,,,,,,,,401.8,26,,,,66,21.1
244,Poly(vinyl acetate),Homopolymer,1-Decene,C10H20,,,,500000,,,,,,,,417.1,16.8,,,,66,20.6
244,Poly(vinyl acetate),Homopolymer,1-Decene,C10H20,,,,1500000,,,,,,,,373.8,57.4,,,,66,25.6
244,Poly(vinyl acetate),Homopolymer,1-Decene,C10H20,,,,1500000,,,,,,,,388.5,33.4,,,,66,25.6
244,Poly(vinyl acetate),Homopolymer,1-Decene,C10H20,,,,1500000,,,,,,,,402.8,22.2,,,,66,24
244,Poly(vinyl acetate),Homopolymer,1-Decene,C10H20,,,,1500000,,,,,,,,418.2,14.7,,,,66,22.8
244,Poly(vinyl acetate),Homopolymer,Decane,C10H22,,47800,,435000,,,,,,,,374.1,50.9,,,,66,32.7
244,Poly(vinyl acetate),Homopolymer,Decane,C10H22,,47800,,435000,,,,,,,,392.7,27.1,,,,66,30.8
244,Poly(vinyl acetate),Homopolymer,Decane,C10H22,,47800,,435000,,,,,,,,413.2,14.9,,,,66,28.6
244,Poly(vinyl acetate),Homopolymer,Decane,C10H22,,47800,,435000,,,,,,,,433,8.5,,,,66,28.3
244,Poly(vinyl acetate),Homopolymer,Decane,C10H22,,86000,,,,,,,,,,398.2,,,41.32,C,101,
244,Poly(vinyl acetate),Homopolymer,Decane,C10H22,,86000,,,,,,,,,,408.2,,,38.04,C,53,
244,Poly(vinyl acetate),Homopolymer,Decane,C10H22,,86000,,,,,,,,,,408.2,,,38.04,C,101,
244,Poly(vinyl acetate),Homopolymer,Decane,C10H22,,86000,,,,,,,,,,418.2,,,35.13,C,101,
244,Poly(vinyl acetate),Homopolymer,Decane,C10H22,,,,500000,,,,,,,,363,74.4,,,,66,35.2
244,Poly(vinyl acetate),Homopolymer,Decane,C10H22,,,,500000,,,,,,,,387.5,32.5,,,,66,30.9
244,Poly(vinyl acetate),Homopolymer,Decane,C10H22,,,,500000,,,,,,,,393.2,18.88,,,,97,43.4
245,Poly(vinyl acetate),Homopolymer,Decane,C10H22,,,,500000,,,,,,,,399.2,16.14,,,,97,41.4
245,Poly(vinyl acetate),Homopolymer,Decane,C10H22,,,,500000,,,,,,,,401.8,20.5,,,,66,29.9
