Repository: edgarsmdn/Poly_GHGNN

# Poly_GHGNN
A modification of the GH-GNN model for polymer solutions

File: data/raw/IDACs_polymers.csv (part 12 of 12)
20,Polybutadiene,Homopolymer,"Methane, trichloro",CHCl3,,93000,,99000,,,,,,,,369.2,42.17,,,,45,1.74
20,Polybutadiene,Homopolymer,"Methane, dichloro",CH2Cl2,,22600,,23956,,,,,,,,353,26.322,,,,99,3.11
20,Polybutadiene,Homopolymer,"Methane, dichloro",CH2Cl2,,22600,,23956,,,,,,,,363,20.41,,,,99,3.13
20,Polybutadiene,Homopolymer,"Methane, dichloro",CH2Cl2,,22600,,23956,,,,,,,,373,16.354,,,,99,3.1
245,Poly(vinyl acetate),Homopolymer,Decane,C10H22,,,,500000,,,,,,,,405.2,14.41,,,,97,38.1
245,Poly(vinyl acetate),Homopolymer,Decane,C10H22,,,,500000,,,,,,,,408.2,13.07,,,,97,38.1
245,Poly(vinyl acetate),Homopolymer,Decane,C10H22,,,,500000,,,,,,,,411.2,11.66,,,,97,38.9
245,Poly(vinyl acetate),Homopolymer,Decane,C10H22,,,,500000,,,,,,,,417.1,13.5,,,,66,28
245,Poly(vinyl acetate),Homopolymer,Decane,C10H22,,,,500000,,,,,,,,417.2,11.28,,,,97,33.5
245,Poly(vinyl acetate),Homopolymer,Decane,C10H22,,,,500000,,,,,,,,423.2,9.13,,,,97,34.7
245,Poly(vinyl acetate),Homopolymer,Decane,C10H22,,,,1500000,,,,,,,,373.8,44.3,,,,66,38
245,Poly(vinyl acetate),Homopolymer,Decane,C10H22,,,,1500000,,,,,,,,388.5,25.8,,,,66,37.5
245,Poly(vinyl acetate),Homopolymer,Decane,C10H22,,,,1500000,,,,,,,,402.8,17.5,,,,66,33.8
245,Poly(vinyl acetate),Homopolymer,Decane,C10H22,,,,1500000,,,,,,,,418.2,11.4,,,,66,32.1
245,Poly(vinyl acetate),Homopolymer,"Hexane, 3,3,4,4-tetramethyl",C10H22,,86000,,,,,,,,,,398.2,,,24.08,C,101,
245,Poly(vinyl acetate),Homopolymer,"Hexane, 3,3,4,4-tetramethyl",C10H22,,86000,,,,,,,,,,408.2,,,22.43,C,101,
245,Poly(vinyl acetate),Homopolymer,"Hexane, 3,3,4,4-tetramethyl",C10H22,,86000,,,,,,,,,,418.2,,,20.81,C,101,
245,Poly(vinyl acetate),Homopolymer,1-Decanol,C10H22O,,,,500000,,,,,,,,393.2,770.5,,,,97,
245,Poly(vinyl acetate),Homopolymer,1-Decanol,C10H22O,,,,500000,,,,,,,,399.2,620.7,,,,97,
245,Poly(vinyl acetate),Homopolymer,1-Decanol,C10H22O,,,,500000,,,,,,,,405.2,460.3,,,,97,
245,Poly(vinyl acetate),Homopolymer,1-Decanol,C10H22O,,,,500000,,,,,,,,408.2,417.2,,,,97,
245,Poly(vinyl acetate),Homopolymer,1-Decanol,C10H22O,,,,500000,,,,,,,,411.2,374.7,,,,97,
245,Poly(vinyl acetate),Homopolymer,1-Decanol,C10H22O,,,,500000,,,,,,,,417.2,308.9,,,,97,
245,Poly(vinyl acetate),Homopolymer,1-Decanol,C10H22O,,,,500000,,,,,,,,423.2,228.2,,,,97,
245,Poly(vinyl acetate),Homopolymer,Undecane,C11H24,,86000,,,,,,,,,,398.2,,,46.62,C,101,
246,Poly(vinyl acetate),Homopolymer,Undecane,C11H24,,86000,,,,,,,,,,408.2,,,42.51,C,101,
246,Poly(vinyl acetate),Homopolymer,Undecane,C11H24,,86000,,,,,,,,,,418.2,,,38.99,C,101,
246,Poly(vinyl acetate),Homopolymer,Undecane,C11H24,,,,500000,,,,,,,,393.2,30.8,,,,97,48.1
246,Poly(vinyl acetate),Homopolymer,Undecane,C11H24,,,,500000,,,,,,,,399.2,25.74,,,,97,46.1
246,Poly(vinyl acetate),Homopolymer,Undecane,C11H24,,,,500000,,,,,,,,405.2,22.96,,,,97,41.8
246,Poly(vinyl acetate),Homopolymer,Undecane,C11H24,,,,500000,,,,,,,,408.2,20.32,,,,97,42.6
246,Poly(vinyl acetate),Homopolymer,Undecane,C11H24,,,,500000,,,,,,,,411.2,18.17,,,,97,43
246,Poly(vinyl acetate),Homopolymer,Undecane,C11H24,,,,500000,,,,,,,,417.2,16.32,,,,97,39.3
246,Poly(vinyl acetate),Homopolymer,Undecane,C11H24,,,,500000,,,,,,,,423.2,13.84,,,,97,38.3
246,Poly(vinyl acetate),Homopolymer,Dodecane,C12H26,,86000,,,,,,,,,,398.2,,,53.47,C,101,
246,Poly(vinyl acetate),Homopolymer,Dodecane,C12H26,,86000,,,,,,,,,,408.2,,,48.37,C,101,
246,Poly(vinyl acetate),Homopolymer,Dodecane,C12H26,,86000,,,,,,,,,,418.2,,,43.98,C,101,
246,Poly(vinyl acetate),Homopolymer,Dodecane,C12H26,,,,500000,,,,,,,,393.2,49.76,,,,97,55.4
246,Poly(vinyl acetate),Homopolymer,Dodecane,C12H26,,,,500000,,,,,,,,399.2,41.43,,,,97,52.1
246,Poly(vinyl acetate),Homopolymer,Dodecane,C12H26,,,,500000,,,,,,,,405.2,35.95,,,,97,47.5
246,Poly(vinyl acetate),Homopolymer,Dodecane,C12H26,,,,500000,,,,,,,,408.2,31.71,,,,97,48.1
246,Poly(vinyl acetate),Homopolymer,Dodecane,C12H26,,,,500000,,,,,,,,411.2,28.07,,,,97,48.6
246,Poly(vinyl acetate),Homopolymer,Dodecane,C12H26,,,,500000,,,,,,,,417.2,25.12,,,,97,43.7
246,Poly(vinyl acetate),Homopolymer,Dodecane,C12H26,,,,500000,,,,,,,,423.2,2.88,,,,97,310
246,Poly(vinyl acetate),Homopolymer,Tetradecane,C14H30,,,,500000,,,,,,,,393.2,121.2,,,,97,77.4
246,Poly(vinyl acetate),Homopolymer,Tetradecane,C14H30,,,,500000,,,,,,,,399.2,103.6,,,,97,68.2
246,Poly(vinyl acetate),Homopolymer,Tetradecane,C14H30,,,,500000,,,,,,,,405.2,81.87,,,,97,65.7
246,Poly(vinyl acetate),Homopolymer,Tetradecane,C14H30,,,,500000,,,,,,,,408.2,73.76,,,,97,63.9
246,Poly(vinyl acetate),Homopolymer,Tetradecane,C14H30,,,,500000,,,,,,,,411.2,65.58,,,,97,63.2
246,Poly(vinyl acetate),Homopolymer,Tetradecane,C14H30,,,,500000,,,,,,,,417.2,55.99,,,,97,57.6
247,Poly(vinyl acetate),Homopolymer,Tetradecane,C14H30,,,,500000,,,,,,,,423.2,46.2,,,,97,54.8
247,Poly(vinyl acetate),Homopolymer,Hexadecane,C16H34,,,,500000,,,,,,,,393.2,311.7,,,,97,101
247,Poly(vinyl acetate),Homopolymer,Hexadecane,C16H34,,,,500000,,,,,,,,399.2,256,,,,97,89.1
247,Poly(vinyl acetate),Homopolymer,Hexadecane,C16H34,,,,500000,,,,,,,,405.2,197.6,,,,97,84.9
247,Poly(vinyl acetate),Homopolymer,Hexadecane,C16H34,,,,500000,,,,,,,,408.2,175.8,,,,97,82.3
247,Poly(vinyl acetate),Homopolymer,Hexadecane,C16H34,,,,500000,,,,,,,,411.2,153.4,,,,97,81.5
247,Poly(vinyl acetate),Homopolymer,Hexadecane,C16H34,,,,500000,,,,,,,,417.2,126.8,,,,97,74.2
247,Poly(vinyl acetate),Homopolymer,Hexadecane,C16H34,,,,500000,,,,,,,,423.2,105.4,,,,97,68
247,Poly(vinyl acetate),Homopolymer,Sulfurdioxide,SO2,,83400,,,,,,,,,,398.2,6.36,,,,49,1.73
247,Poly(vinyl acetate),Homopolymer,Sulfurdioxide,SO2,,83400,,,,,,,,,,423.2,4.02,,,,49,2.07
247,Poly(vinyl acetate),Homopolymer,Sulfurdioxide,SO2,,83400,,,,,,,,,,448.2,2.59,,,,49,
247,Poly(vinyl acetate),Homopolymer,Sulfurdioxide,SO2,,83400,,,,,,,,,,473.2,1.87,,,,49,
248,Poly(vinyl chloride),Homopolymer,"Methane, tetrachloro",CCl4,,13500,,29570,,,,,,,56,393.2,,,9.4,C,9,
248,Poly(vinyl chloride),Homopolymer,"Methane, tetrachloro",CCl4,,41000,,85000,,,,,,,,393.2,6.2,,,,37,8.22
248,Poly(vinyl chloride),Homopolymer,"Methane, trichloro",CHCl3,,13500,,29570,,,,,,,56,393.2,,,9.39,C,9,
248,Poly(vinyl chloride),Homopolymer,"Methane, trichloro",CHCl3,,35000,,,,,,,,,,393.2,4.8,,,,69,8.84
248,Poly(vinyl chloride),Homopolymer,"Methane, trichloro",CHCl3,,41000,,85000,,,,,,,,393.2,7,,,,37,6.06
248,Poly(vinyl chloride),Homopolymer,"Methane, dichloro",CH2Cl2,,41000,,85000,,,,,,,,393.2,4.2,,,,37,7.96
248,Poly(vinyl chloride),Homopolymer,Methanol,CH4O,,,a,101500,,,,,a,356.15,,398.2,5,,,,92,21.4
248,Poly(vinyl chloride),Homopolymer,Methanol,CH4O,,,a,101500,,,,,a,356.15,,413.2,4,,,,92,18.5
248,Poly(vinyl chloride),Homopolymer,"Acetic acid, nitrile",C2H3N,,13500,,29570,,,,,,,56,393.2,,,26.4,C,9,
248,Poly(vinyl chloride),Homopolymer,"Acetic acid, nitrile",C2H3N,,35000,,,,,,,,,,393.2,7.9,,,,69,27.4
248,Poly(vinyl chloride),Homopolymer,"Acetic acid, nitrile",C2H3N,,,a,101500,,,,,a,356.15,,398.2,13.5,,,,92,14.3
248,Poly(vinyl chloride),Homopolymer,"Acetic acid, nitrile",C2H3N,,,a,101500,,,,,a,356.15,,413.2,10,,,,92,14
248,Poly(vinyl chloride),Homopolymer,"Ethane, 1,2-dichloro",C2H4Cl2,,,a,101500,,,,,a,356.15,,398.2,13.9,,,,89,5.55
248,Poly(vinyl chloride),Homopolymer,"Ethane, 1,2-dichloro",C2H4Cl2,,,a,101500,,,,,a,356.15,,413.2,10.3,,,,89,5.37
248,Poly(vinyl chloride),Homopolymer,"Ethane, 1,2-dichloro",C2H4Cl2,,,a,101500,,,,,a,356.15,,398.2,14,,,,92,5.51
248,Poly(vinyl chloride),Homopolymer,"Ethane, 1,2-dichloro",C2H4Cl2,,,a,101500,,,,,a,356.15,,413.2,10.5,,,,92,5.27
248,Poly(vinyl chloride),Homopolymer,Acetaldehyde,C2H4O,,,a,101500,,,,,a,356.15,,398.2,3.3,,,,92,12
249,Poly(vinyl chloride),Homopolymer,Acetaldehyde,C2H4O,,,a,101500,,,,,a,356.15,,413.2,2.7,,,,92,11.4
249,Poly(vinyl chloride),Homopolymer,Acetic acid,C2H4O2,,,a,101500,,,,,a,356.15,,398.2,10,,,,92,
249,Poly(vinyl chloride),Homopolymer,Acetic acid,C2H4O2,,,a,101500,,,,,a,356.15,,413.2,8.1,,,,92,
249,Poly(vinyl chloride),Homopolymer,"Ethane, nitro",C2H5NO2,,,a,101500,,,,,a,356.15,,398.2,29.3,,,,89,7.67
249,Poly(vinyl chloride),Homopolymer,"Ethane, nitro",C2H5NO2,,,a,101500,,,,,a,356.15,,413.2,21.2,,,,89,7.19
249,Poly(vinyl chloride),Homopolymer,"Ethane, nitro",C2H5NO2,,,a,101500,,,,,a,356.15,,398.2,29.7,,,,92,7.57
249,Poly(vinyl chloride),Homopolymer,"Ethane, nitro",C2H5NO2,,,a,101500,,,,,a,356.15,,413.2,21.8,,,,92,6.99
249,Poly(vinyl chloride),Homopolymer,Ethanol,C2H6O,,13500,,29570,,,,,,,56,393.2,,,45.5,C,9,
249,Poly(vinyl chloride),Homopolymer,2-Propanone,C3H6O,,35000,,,,,,,,,,393.2,3.5,,,,69,21.3
249,Poly(vinyl chloride),Homopolymer,2-Propanone,C3H6O,,41000,,85000,,,,,,,,393.2,6.3,,,,37,11.8
249,Poly(vinyl chloride),Homopolymer,2-Propanone,C3H6O,,,a,101500,,,,,a,356.15,,398.2,6.2,,,,92,10.8
249,Poly(vinyl chloride),Homopolymer,2-Propanone,C3H6O,,,a,101500,,,,,a,356.15,,413.2,5.2,,,,92,9.65
249,Poly(vinyl chloride),Homopolymer,"Propane, 2-nitro",C3H7NO2,,40000,,80000,,,,,,,,383,34.448,,,,88,10.2
249,Poly(vinyl chloride),Homopolymer,"Propane, 2-nitro",C3H7NO2,,40000,,80000,,,,,,,,413,15.778,,,,88,9.81
249,Poly(vinyl chloride),Homopolymer,1-Propanol,C3H8O,,35000,,,,,,,,,,393.2,3.7,,,,69,48.6
250,Poly(vinyl chloride),Homopolymer,2-Propanol,C3H8O,,,a,101500,,,,,a,356.15,,398.2,5.74,,,,89,16.8
250,Poly(vinyl chloride),Homopolymer,2-Propanol,C3H8O,,,a,101500,,,,,a,356.15,,413.2,4.3,,,,89,15.1
250,Poly(vinyl chloride),Homopolymer,2-Propanol,C3H8O,,,a,101500,,,,,a,356.15,,398.2,5.8,,,,92,16.6
250,Poly(vinyl chloride),Homopolymer,2-Propanol,C3H8O,,,a,101500,,,,,a,356.15,,413.2,4.4,,,,92,14.8
250,Poly(vinyl chloride),Homopolymer,2-Butanone,C4H8O,,13500,,29570,,,,,,,56,393.2,,,11.3,C,9,
250,Poly(vinyl chloride),Homopolymer,2-Butanone,C4H8O,,35000,,,,,,,,,,393.2,8.1,,,,69,13.6
250,Poly(vinyl chloride),Homopolymer,2-Butanone,C4H8O,,41000,,8500,,,,,,,,393.2,10.1,,,,37,10.9
250,Poly(vinyl chloride),Homopolymer,2-Butanone,C4H8O,,,a,101500,,,,,a,356.15,,398.2,9.6,,,,92,10.2
250,Poly(vinyl chloride),Homopolymer,2-Butanone,C4H8O,,,a,101500,,,,,a,356.15,,413.2,8.2,,,,92,8.69
250,Poly(vinyl chloride),Homopolymer,2-Butanone,C4H8O,,,,,,,,,,,,294.7,,1.661,,C,32,
250,Poly(vinyl chloride),Homopolymer,2-Butanone,C4H8O,,,,,,,,,,,,328.7,,0.811,,C,32,
250,Poly(vinyl chloride),Homopolymer,2-Butanone,C4H8O,,,,,,,,,,,,347.7,,0.686,,C,32,
250,Poly(vinyl chloride),Homopolymer,2-Butanone,C4H8O,,,,,,,,,,,,367.7,,0.435,,C,32,
250,Poly(vinyl chloride),Homopolymer,2-Butanone,C4H8O,,,,,,,,,,,,391.2,,0.465,,C,32,
250,Poly(vinyl chloride),Homopolymer,2-Butanone,C4H8O,,,,,,,,,,,,428.7,,0.912,,C,32,
250,Poly(vinyl chloride),Homopolymer,"Furane, tetrahydro",C4H8O,,34000,,,,,,,,,57,315.7,97.4,,,,87,7.44
250,Poly(vinyl chloride),Homopolymer,"Furane, tetrahydro",C4H8O,,,a,101500,,,,,a,356.15,,398.2,9.5,,,,92,7.34
250,Poly(vinyl chloride),Homopolymer,"Furane, tetrahydro",C4H8O,,,a,101500,,,,,a,356.15,,413.2,7.5,,,,92,6.9
250,Poly(vinyl chloride),Homopolymer,"Furane, tetrahydro",C4H8O,,,,,,,,,,,,294.7,,0.83,,C,32,
250,Poly(vinyl chloride),Homopolymer,"Furane, tetrahydro",C4H8O,,,,,,,,,,,,328.7,,0.545,,C,32,
250,Poly(vinyl chloride),Homopolymer,"Furane, tetrahydro",C4H8O,,,,,,,,,,,,347.7,,0.301,,C,32,
250,Poly(vinyl chloride),Homopolymer,"Furane, tetrahydro",C4H8O,,,,,,,,,,,,367.7,,0.131,,C,32,
250,Poly(vinyl chloride),Homopolymer,"Furane, tetrahydro",C4H8O,,,,,,,,,,,,391.2,,0.253,,C,32,
250,Poly(vinyl chloride),Homopolymer,"Furane, tetrahydro",C4H8O,,,,,,,,,,,,428.7,,0.843,,C,32,
251,Poly(vinyl chloride),Homopolymer,"Acetic acid, ethyl ester",C4H8O2,,35000,,,,,,,,,,393.2,4.7,,,,69,17.6
251,Poly(vinyl chloride),Homopolymer,"Acetic acid, ethyl ester",C4H8O2,,41000,,85000,,,,,,,,393.2,6.7,,,,37,12.4
251,Poly(vinyl chloride),Homopolymer,"1,4-Dioxane",C4H8O2,,34000,,,,,,,,,57,315.7,233.4,,,,87,9.61
251,Poly(vinyl chloride),Homopolymer,"1,4-Dioxane",C4H8O2,,,a,101500,,,,,a,356.15,,398.2,28.6,,,,89,4.95
251,Poly(vinyl chloride),Homopolymer,"1,4-Dioxane",C4H8O2,,,a,101500,,,,,a,356.15,,413.2,20.1,,,,89,4.91
251,Poly(vinyl chloride),Homopolymer,"1,4-Dioxane",C4H8O2,,,a,101500,,,,,a,356.15,,398.2,28.5,,,,92,4.97
251,Poly(vinyl chloride),Homopolymer,"1,4-Dioxane",C4H8O2,,,a,101500,,,,,a,356.15,,413.2,20.3,,,,92,4.86
251,Poly(vinyl chloride),Homopolymer,1-Butanol,C4H10O,,40000,,80000,,,,,,,,383,13.202,,,,88,31.8
251,Poly(vinyl chloride),Homopolymer,1-Butanol,C4H10O,,40000,,80000,,,,,,,,413,6.887,,,,88,22.6
251,Poly(vinyl chloride),Homopolymer,"2-Propanol, 2-methyl",C4H10O,,40000,,80000,,,,,,,,383,2.737,,,,88,45.7
251,Poly(vinyl chloride),Homopolymer,"2-Propanol, 2-methyl",C4H10O,,40000,,80000,,,,,,,,413,2.174,,,,88,25.7
251,Poly(vinyl chloride),Homopolymer,Pyridine,C5H5N,,13500,,29570,,,,,,,56,393.2,,,8.99,C,9,
251,Poly(vinyl chloride),Homopolymer,3-Pentanone,C5H10O,,,,,,,,,,,,294.7,,1.639,,C,32,
251,Poly(vinyl chloride),Homopolymer,3-Pentanone,C5H10O,,,,,,,,,,,,328.7,,0.729,,C,32,
251,Poly(vinyl chloride),Homopolymer,3-Pentanone,C5H10O,,,,,,,,,,,,347.7,,0.552,,C,32,
251,Poly(vinyl chloride),Homopolymer,3-Pentanone,C5H10O,,,,,,,,,,,,367.7,,0.402,,C,32,
251,Poly(vinyl chloride),Homopolymer,3-Pentanone,C5H10O,,,,,,,,,,,,391.2,,0.417,,C,32,
251,Poly(vinyl chloride),Homopolymer,3-Pentanone,C5H10O,,,,,,,,,,,,428.7,,0.984,,C,32,
252,Poly(vinyl chloride),Homopolymer,Pentane,C5H12,,41000,,85000,,,,,,,,393.2,1.1,,,,37,38.8
252,Poly(vinyl chloride),Homopolymer,"Benzene, chloro",C6H5Cl,,,,,,,,,,,58,383.2,62.11,,,,91,6.21
252,Poly(vinyl chloride),Homopolymer,"Benzene, chloro",C6H5Cl,,,,,,,,,,,59,383.2,62.11,,,,95,6.21
252,Poly(vinyl chloride),Homopolymer,"Benzene, fluoro",C6H5F,,13500,,29570,,,,,,,56,393.2,,,11.5,C,9,
252,Poly(vinyl chloride),Homopolymer,Benzene,C6H6,,41000,,85000,,,,,,,,393.2,10.6,,,,37,9.88
252,Poly(vinyl chloride),Homopolymer,Benzene,C6H6,,,a,101500,,,,,a,356.15,,398.2,12.5,,,,89,7.49
252,Poly(vinyl chloride),Homopolymer,Benzene,C6H6,,,a,101500,,,,,a,356.15,,413.2,9.47,,,,89,7.22
252,Poly(vinyl chloride),Homopolymer,Benzene,C6H6,,,a,101500,,,,,a,356.15,,398.2,12.7,,,,92,7.37
252,Poly(vinyl chloride),Homopolymer,Benzene,C6H6,,,a,101500,,,,,a,356.15,,413.2,9.6,,,,92,7.12
252,Poly(vinyl chloride),Homopolymer,Phenol,C6H6O,,40000,,80000,,,,,,,,413,83.78,,,,88,10.7
252,Poly(vinyl chloride),Homopolymer,Phenol,C6H6O,,40000,,80000,,,,,,,,443,33.64,,,,88,10.3
252,Poly(vinyl chloride),Homopolymer,Cyclohexane,C6H12,,,a,101500,,,,,a,356.15,,398.2,4.99,,,,89,18.3
252,Poly(vinyl chloride),Homopolymer,Cyclohexane,C6H12,,,a,101500,,,,,a,356.15,,413.2,4.1,,,,89,16.3
252,Poly(vinyl chloride),Homopolymer,Cyclohexane,C6H12,,,a,101500,,,,,a,356.15,,398.2,5.1,,,,92,17.9
252,Poly(vinyl chloride),Homopolymer,Cyclohexane,C6H12,,,a,101500,,,,,a,356.15,,413.2,4.15,,,,92,16.1
252,Poly(vinyl chloride),Homopolymer,Hexanone (isomer not specified),C6H12O,,,,,,,,,,,,294.7,,1.896,,C,32,
252,Poly(vinyl chloride),Homopolymer,Hexanone (isomer not specified),C6H12O,,,,,,,,,,,,328.7,,1.058,,C,32,
253,Poly(vinyl chloride),Homopolymer,Hexanone (isomer not specified),C6H12O,,,,,,,,,,,,347.7,,0.769,,C,32,
253,Poly(vinyl chloride),Homopolymer,Hexanone (isomer not specified),C6H12O,,,,,,,,,,,,367.7,,0.51,,C,32,
253,Poly(vinyl chloride),Homopolymer,Hexanone (isomer not specified),C6H12O,,,,,,,,,,,,391.2,,0.5,,C,32,
253,Poly(vinyl chloride),Homopolymer,Hexanone (isomer not specified),C6H12O,,,,,,,,,,,,428.7,,0.75,,C,32,
253,Poly(vinyl chloride),Homopolymer,"2-Pentanone, 4-methyl",C6H12O,,40000,,80000,,,,,,,,383,22.063,,,,88,12.9
253,Poly(vinyl chloride),Homopolymer,"2-Pentanone, 4-methyl",C6H12O,,40000,,80000,,,,,,,,413,11.763,,,,88,11.1
253,Poly(vinyl chloride),Homopolymer,"Acetic acid, butyl ester",C6H12O2,,40000,,80000,,,,,,,,383,25.069,,,,88,13.1
253,Poly(vinyl chloride),Homopolymer,"Acetic acid, butyl ester",C6H12O2,,40000,,80000,,,,,,,,413,11.626,,,,88,12.2
253,Poly(vinyl chloride),Homopolymer,Hexane,C6H14,,13500,,29570,,,,,,,56,393.2,,,28.9,C,9,
253,Poly(vinyl chloride),Homopolymer,Hexane,C6H14,,35000,,,,,,,,,,393.2,0.1,,,,69,764
253,Poly(vinyl chloride),Homopolymer,Hexane,C6H14,,40000,,80000,,,,,,,,413,1.059,,,,88,49
253,Poly(vinyl chloride),Homopolymer,Hexane,C6H14,,41000,,85000,,,,,,,,393.2,1.4,,,,37,54.6
253,Poly(vinyl chloride),Homopolymer,"Ether, dipropyl",C6H14O,,34000,,,,,,,,,57,315.4,46.63,,,,87,26.5
253,Poly(vinyl chloride),Homopolymer,Toluene,C7H8,,34000,,,,,,,,,57,316.4,222.9,,,,87,12.2
253,Poly(vinyl chloride),Homopolymer,Toluene,C7H8,,40000,,80000,,,,,,,,383,24.079,,,,88,10.8
253,Poly(vinyl chloride),Homopolymer,Toluene,C7H8,,40000,,80000,,,,,,,,413,11.262,,,,88,10.8
253,Poly(vinyl chloride),Homopolymer,Toluene,C7H8,,,a,101500,,,,,a,356.15,,398.2,23.2,,,,89,7.49
253,Poly(vinyl chloride),Homopolymer,Toluene,C7H8,,,a,101500,,,,,a,356.15,,413.2,16.8,,,,89,7.22
253,Poly(vinyl chloride),Homopolymer,Toluene,C7H8,,,a,101500,,,,,a,356.15,,398.2,23.2,,,,92,7.49
254,Poly(vinyl chloride),Homopolymer,Toluene,C7H8,,,a,101500,,,,,a,356.15,,413.2,16.8,,,,92,7.22
254,Poly(vinyl chloride),Homopolymer,Toluene,C7H8,,,,,,,,,,,,294.7,,1.531,,C,32,
254,Poly(vinyl chloride),Homopolymer,Toluene,C7H8,,,,,,,,,,,,328.7,,0.813,,C,32,
254,Poly(vinyl chloride),Homopolymer,Toluene,C7H8,,,,,,,,,,,,347.7,,0.571,,C,32,
254,Poly(vinyl chloride),Homopolymer,Toluene,C7H8,,,,,,,,,,,,367.7,,0.3,,C,32,
254,Poly(vinyl chloride),Homopolymer,Toluene,C7H8,,,,,,,,,,,,391.2,,0.35,,C,32,
254,Poly(vinyl chloride),Homopolymer,Toluene,C7H8,,,,,,,,,,,,428.7,,0.612,,C,32,
254,Poly(vinyl chloride),Homopolymer,Toluene,C7H8,,,,,,,,,,,58,383.2,33.02,,,,91,7.82
254,Poly(vinyl chloride),Homopolymer,Toluene,C7H8,,,,,,,,,,,59,383.2,33.02,,,,95,7.82
254,Poly(vinyl chloride),Homopolymer,Benzyl alcohol,C7H8O,,40000,,80000,,,,,,,,413,141.95,,,,88,12.2
254,Poly(vinyl chloride),Homopolymer,Benzyl alcohol,C7H8O,,40000,,80000,,,,,,,,443,54.46,,,,88,10.8
254,Poly(vinyl chloride),Homopolymer,Butyl acrylate,C7H12O2,,88000,,202000,,,,,,,,393.2,20.79,,,,85,19.4
254,Poly(vinyl chloride),Homopolymer,Heptane,C7H16,,41000,,85000,,,,,,,,393.2,3,,,,37,45
254,Poly(vinyl chloride),Homopolymer,Heptane,C7H16,,,a,101500,,,,,a,356.15,,398.2,3.66,,,,89,32.7
254,Poly(vinyl chloride),Homopolymer,Heptane,C7H16,,,a,101500,,,,,a,356.15,,413.2,2.82,,,,89,30.4
254,Poly(vinyl chloride),Homopolymer,Heptane,C7H16,,,a,101500,,,,,a,356.15,,398.2,3.75,,,,92,31.9
254,Poly(vinyl chloride),Homopolymer,Heptane,C7H16,,,a,101500,,,,,a,356.15,,413.2,2.9,,,,92,29.5
254,Poly(vinyl chloride),Homopolymer,Heptane,C7H16,,,,,,,,,,,58,383.2,5.11,,,,91,34
254,Poly(vinyl chloride),Homopolymer,Heptane,C7H16,,,,,,,,,,,59,383.2,5.11,,,,95,34
254,Poly(vinyl chloride),Homopolymer,Octane,C8H18,,40000,,80000,,,,,,,,383,4.781,,,,88,68
254,Poly(vinyl chloride),Homopolymer,Octane,C8H18,,40000,,80000,,,,,,,,413,3.178,,,,88,45.3
255,Poly(vinyl chloride),Homopolymer,Octane,C8H18,,,,,,,,,,,58,383.2,9.34,,,,91,34.7
255,Poly(vinyl chloride),Homopolymer,Octane,C8H18,,,,,,,,,,,59,383.2,9.34,,,,95,34.7
255,Poly(vinyl chloride),Homopolymer,Nonane,C9H20,,,,,,,,,,,58,383.2,17.77,,,,91,34.5
255,Poly(vinyl chloride),Homopolymer,Nonane,C9H20,,,,,,,,,,,59,383.2,17.77,,,,95,34.5
255,Poly(vinyl chloride),Homopolymer,Decane,C10H22,,,,,,,,,,,58,383.2,33.4,,,,91,35.2
255,Poly(vinyl chloride),Homopolymer,Decane,C10H22,,,,,,,,,,,59,383.2,33.4,,,,95,35.2
256,Poly(vinylidene fluoride),Homopolymer,"Methane, tetrachloro",CCl4,,,,250000,,,,,,,,353.2,4.93,,,,77,28
256,Poly(vinylidene fluoride),Homopolymer,"Methane, tetrachloro",CCl4,,,,250000,,,,,,,,373.2,4.18,,,,77,19.4
256,Poly(vinylidene fluoride),Homopolymer,"Methane, tetrachloro",CCl4,,,,250000,,,,,,,,393.2,3.49,,,,77,14.6
256,Poly(vinylidene fluoride),Homopolymer,"Methane, tetrachloro",CCl4,,,,250000,,,,,,,,413.2,2.82,,,,77,12.1
256,Poly(vinylidene fluoride),Homopolymer,"Methane, tetrachloro",CCl4,,,,250000,,,,,,,,433.2,1.79,,,,77,13.4
256,Poly(vinylidene fluoride),Homopolymer,Methyl chloride,CH3Cl,,,,250000,,,,,,,,353.2,0.53,,,,77,50
256,Poly(vinylidene fluoride),Homopolymer,Methyl chloride,CH3Cl,,,,250000,,,,,,,,373.2,0.86,,,,77,22.4
256,Poly(vinylidene fluoride),Homopolymer,Methyl chloride,CH3Cl,,,,250000,,,,,,,,393.2,1.16,,,,77,12.7
256,Poly(vinylidene fluoride),Homopolymer,Methyl chloride,CH3Cl,,,,250000,,,,,,,,413.2,1.22,,,,77,9.88
256,Poly(vinylidene fluoride),Homopolymer,Methyl chloride,CH3Cl,,,,250000,,,,,,,,433.2,0.94,,,,77,
256,Poly(vinylidene fluoride),Homopolymer,2-Propanone,C3H6O,,,,250000,,,,,,,,353.2,46.52,,,,77,4.23
256,Poly(vinylidene fluoride),Homopolymer,2-Propanone,C3H6O,,,,250000,,,,,,,,373.2,31.23,,,,77,3.75
256,Poly(vinylidene fluoride),Homopolymer,2-Propanone,C3H6O,,,,250000,,,,,,,,393.2,19.49,,,,77,3.82
256,Poly(vinylidene fluoride),Homopolymer,2-Propanone,C3H6O,,,,250000,,,,,,,,413.2,15.46,,,,77,3.25
256,Poly(vinylidene fluoride),Homopolymer,2-Propanone,C3H6O,,,,250000,,,,,,,,433.2,8.89,,,,77,3.99
256,Poly(vinylidene fluoride),Homopolymer,"Acetic acid, methyl ester",C3H6O2,,,,250000,,,,,,,,353.2,32.59,,,,77,4.8
256,Poly(vinylidene fluoride),Homopolymer,"Acetic acid, methyl ester",C3H6O2,,,,250000,,,,,,,,373.2,19.65,,,,77,4.7
256,Poly(vinylidene fluoride),Homopolymer,"Acetic acid, methyl ester",C3H6O2,,,,250000,,,,,,,,393.2,13.38,,,,77,4.39
256,Poly(vinylidene fluoride),Homopolymer,"Acetic acid, methyl ester",C3H6O2,,,,250000,,,,,,,,413.2,8.87,,,,77,4.47
256,Poly(vinylidene fluoride),Homopolymer,"Acetic acid, methyl ester",C3H6O2,,,,250000,,,,,,,,433.2,6.89,,,,77,4.09
256,Poly(vinylidene fluoride),Homopolymer,"Acetic acid, methyl ester",C3H6O2,,,,250000,,,,,,,,453.2,4.76,,,,77,4.41
256,Poly(vinylidene fluoride),Homopolymer,"Acetic acid, methyl ester",C3H6O2,,,,250000,,,,,,,,473.2,3.53,,,,77,4.62
256,Poly(vinylidene fluoride),Homopolymer,"Acetic acid, methyl ester",C3H6O2,,,,250000,,,,,,,,493.2,2.56,,,,77,5.18
257,Poly(vinylidene fluoride),Homopolymer,"Formic acid, amide, N,N-dimethyl",C3H7NO,,,,,,,,,,,,473.2,30.71,,,,44,3.92
257,Poly(vinylidene fluoride),Homopolymer,2-Butanone,C4H8O,,,,250000,,,,,,,,353.2,60.45,,,,77,5.29
257,Poly(vinylidene fluoride),Homopolymer,2-Butanone,C4H8O,,,,250000,,,,,,,,373.2,37.28,,,,77,4.84
257,Poly(vinylidene fluoride),Homopolymer,2-Butanone,C4H8O,,,,250000,,,,,,,,393.2,22.91,,,,77,4.79
257,Poly(vinylidene fluoride),Homopolymer,2-Butanone,C4H8O,,,,250000,,,,,,,,413.2,18.96,,,,77,3.76
257,Poly(vinylidene fluoride),Homopolymer,2-Butanone,C4H8O,,,,250000,,,,,,,,433.2,11.78,,,,77,4.15
257,Poly(vinylidene fluoride),Homopolymer,"Furane, tetrahydro",C4H8O,,,,250000,,,,,,,,353.2,27.02,,,,77,7.78
257,Poly(vinylidene fluoride),Homopolymer,"Furane, tetrahydro",C4H8O,,,,250000,,,,,,,,373.2,20.65,,,,77,5.97
257,Poly(vinylidene fluoride),Homopolymer,"Furane, tetrahydro",C4H8O,,,,250000,,,,,,,,393.2,15.65,,,,77,4.96
257,Poly(vinylidene fluoride),Homopolymer,"Furane, tetrahydro",C4H8O,,,,250000,,,,,,,,413.2,13.19,,,,77,3.92
257,Poly(vinylidene fluoride),Homopolymer,"Furane, tetrahydro",C4H8O,,,,250000,,,,,,,,433.2,7.99,,,,77,4.53
257,Poly(vinylidene fluoride),Homopolymer,"Acetic acid, ethyl ester",C4H8O2,,,,250000,,,,,,,,353.2,51.14,,,,77,4.78
257,Poly(vinylidene fluoride),Homopolymer,"Acetic acid, ethyl ester",C4H8O2,,,,250000,,,,,,,,373.2,31.23,,,,77,4.38
257,Poly(vinylidene fluoride),Homopolymer,"Acetic acid, ethyl ester",C4H8O2,,,,250000,,,,,,,,393.2,19.73,,,,77,4.2
257,Poly(vinylidene fluoride),Homopolymer,"Acetic acid, ethyl ester",C4H8O2,,,,250000,,,,,,,,413.2,11.96,,,,77,4.49
257,Poly(vinylidene fluoride),Homopolymer,"Acetic acid, ethyl ester",C4H8O2,,,,250000,,,,,,,,433.2,8.84,,,,77,4.17
257,Poly(vinylidene fluoride),Homopolymer,"Acetic acid, ethyl ester",C4H8O2,,,,250000,,,,,,,,453.2,6.62,,,,77,4.01
257,Poly(vinylidene fluoride),Homopolymer,"Acetic acid, ethyl ester",C4H8O2,,,,250000,,,,,,,,473.2,4.81,,,,77,4.13
257,Poly(vinylidene fluoride),Homopolymer,"Acetic acid, ethyl ester",C4H8O2,,,,250000,,,,,,,,493.2,3.11,,,,77,4.98
257,Poly(vinylidene fluoride),Homopolymer,"1,4-Dioxane",C4H8O2,,,,250000,,,,,,,,353.2,120.89,,,,77,4.36
258,Poly(vinylidene fluoride),Homopolymer,"1,4-Dioxane",C4H8O2,,,,250000,,,,,,,,373.2,75.82,,,,77,3.69
258,Poly(vinylidene fluoride),Homopolymer,"1,4-Dioxane",C4H8O2,,,,250000,,,,,,,,393.2,45.81,,,,77,3.51
258,Poly(vinylidene fluoride),Homopolymer,"1,4-Dioxane",C4H8O2,,,,250000,,,,,,,,413.2,29.69,,,,77,3.33
258,Poly(vinylidene fluoride),Homopolymer,"1,4-Dioxane",C4H8O2,,,,250000,,,,,,,,433.2,15.57,,,,77,4.12
258,Poly(vinylidene fluoride),Homopolymer,"Acetic acid, propyl ester",C5H10O2,,,,250000,,,,,,,,353.2,67.66,,,,77,6.84
258,Poly(vinylidene fluoride),Homopolymer,"Acetic acid, propyl ester",C5H10O2,,,,250000,,,,,,,,373.2,43.58,,,,77,5.56
258,Poly(vinylidene fluoride),Homopolymer,"Acetic acid, propyl ester",C5H10O2,,,,250000,,,,,,,,393.2,27.35,,,,77,5.05
258,Poly(vinylidene fluoride),Homopolymer,"Acetic acid, propyl ester",C5H10O2,,,,250000,,,,,,,,413.2,18.78,,,,77,4.52
258,Poly(vinylidene fluoride),Homopolymer,"Acetic acid, propyl ester",C5H10O2,,,,250000,,,,,,,,433.2,12.34,,,,77,4.49
258,Poly(vinylidene fluoride),Homopolymer,"Acetic acid, propyl ester",C5H10O2,,,,250000,,,,,,,,453.2,9.11,,,,77,4.19
258,Poly(vinylidene fluoride),Homopolymer,"Acetic acid, propyl ester",C5H10O2,,,,250000,,,,,,,,473.2,6.26,,,,77,4.39
258,Poly(vinylidene fluoride),Homopolymer,"Acetic acid, propyl ester",C5H10O2,,,,250000,,,,,,,,493.2,4.16,,,,77,4.95
258,Poly(vinylidene fluoride),Homopolymer,Pentane,C5H12,,,,250000,,,,,,,,353.2,3.19,,,,77,29.9
258,Poly(vinylidene fluoride),Homopolymer,Pentane,C5H12,,,,250000,,,,,,,,373.2,2.39,,,,77,25.9
258,Poly(vinylidene fluoride),Homopolymer,Pentane,C5H12,,,,250000,,,,,,,,393.2,1.56,,,,77,27.3
258,Poly(vinylidene fluoride),Homopolymer,Pentane,C5H12,,,,250000,,,,,,,,413.2,1.15,,,,77,26.9
258,Poly(vinylidene fluoride),Homopolymer,Pentane,C5H12,,,,250000,,,,,,,,433.2,1.29,,,,77,18.2
258,Poly(vinylidene fluoride),Homopolymer,"Benzene, 1,2-dichloro",C6H4Cl2,,,,,,,,,,,,473.2,9.3,,,,44,10.9
258,Poly(vinylidene fluoride),Homopolymer,Benzene,C6H6,,,,250000,,,,,,,,353.2,14.79,,,,77,20.2
258,Poly(vinylidene fluoride),Homopolymer,Benzene,C6H6,,,,250000,,,,,,,,373.2,11.89,,,,77,14.3
258,Poly(vinylidene fluoride),Homopolymer,Benzene,C6H6,,,,250000,,,,,,,,393.2,9.73,,,,77,10.8
259,Poly(vinylidene fluoride),Homopolymer,Benzene,C6H6,,,,250000,,,,,,,,413.2,6.97,,,,77,9.81
259,Poly(vinylidene fluoride),Homopolymer,Benzene,C6H6,,,,250000,,,,,,,,433.2,4.61,,,,77,10.2
259,Poly(vinylidene fluoride),Homopolymer,Cyclohexanone,C6H10O,,,,,,,,,,,,473.2,15.94,,,,44,5.68
259,Poly(vinylidene fluoride),Homopolymer,Cyclohexanol,C6H12O,,,,,,,,,,,,473.2,6.29,,,,44,12.9
259,Poly(vinylidene fluoride),Homopolymer,"Acetic acid, butyl ester",C6H12O2,,,,250000,,,,,,,,353.2,107.16,,,,77,8.64
259,Poly(vinylidene fluoride),Homopolymer,"Acetic acid, butyl ester",C6H12O2,,,,250000,,,,,,,,373.2,64.99,,,,77,6.95
259,Poly(vinylidene fluoride),Homopolymer,"Acetic acid, butyl ester",C6H12O2,,,,250000,,,,,,,,393.2,39.91,,,,77,6.07
259,Poly(vinylidene fluoride),Homopolymer,"Acetic acid, butyl ester",C6H12O2,,,,250000,,,,,,,,413.2,28.02,,,,77,5.02
259,Poly(vinylidene fluoride),Homopolymer,"Acetic acid, butyl ester",C6H12O2,,,,250000,,,,,,,,433.2,16.97,,,,77,5.16
259,Poly(vinylidene fluoride),Homopolymer,"Acetic acid, butyl ester",C6H12O2,,,,250000,,,,,,,,453.2,12.54,,,,77,4.61
259,Poly(vinylidene fluoride),Homopolymer,"Acetic acid, butyl ester",C6H12O2,,,,250000,,,,,,,,473.2,8.43,,,,77,4.76
259,Poly(vinylidene fluoride),Homopolymer,"Acetic acid, butyl ester",C6H12O2,,,,250000,,,,,,,,493.2,5.74,,,,77,5.07
259,Poly(vinylidene fluoride),Homopolymer,Hexane,C6H14,,,,250000,,,,,,,,353.2,2.81,,,,77,70.9
259,Poly(vinylidene fluoride),Homopolymer,Hexane,C6H14,,,,250000,,,,,,,,373.2,2.32,,,,77,51.5
259,Poly(vinylidene fluoride),Homopolymer,Hexane,C6H14,,,,250000,,,,,,,,393.2,1.99,,,,77,38.4
259,Poly(vinylidene fluoride),Homopolymer,Hexane,C6H14,,,,250000,,,,,,,,413.2,1.46,,,,77,35.4
259,Poly(vinylidene fluoride),Homopolymer,Hexane,C6H14,,,,250000,,,,,,,,433.2,1.02,,,,77,35.9
259,Poly(vinylidene fluoride),Homopolymer,Toluene,C7H8,,,,250000,,,,,,,,353.2,35.82,,,,77,18.1
259,Poly(vinylidene fluoride),Homopolymer,Toluene,C7H8,,,,250000,,,,,,,,373.2,22.95,,,,77,15
260,Poly(vinylidene fluoride),Homopolymer,Toluene,C7H8,,,,250000,,,,,,,,393.2,15.85,,,,77,12.5
260,Poly(vinylidene fluoride),Homopolymer,Toluene,C7H8,,,,250000,,,,,,,,413.2,12.08,,,,77,10
260,Poly(vinylidene fluoride),Homopolymer,Toluene,C7H8,,,,250000,,,,,,,,433.2,7.64,,,,77,10.3
260,Poly(vinylidene fluoride),Homopolymer,Heptane,C7H16,,,,250000,,,,,,,,353.2,4.12,,,,77,100
260,Poly(vinylidene fluoride),Homopolymer,Heptane,C7H16,,,,250000,,,,,,,,373.2,3.29,,,,77,69
260,Poly(vinylidene fluoride),Homopolymer,Heptane,C7H16,,,,250000,,,,,,,,393.2,2.61,,,,77,51.7
260,Poly(vinylidene fluoride),Homopolymer,Heptane,C7H16,,,,250000,,,,,,,,413.2,1.88,,,,77,45.6
260,Poly(vinylidene fluoride),Homopolymer,Heptane,C7H16,,,,250000,,,,,,,,433.2,1.15,,,,77,50
260,Poly(vinylidene fluoride),Homopolymer,Acetophenone,C8H8O,,,,,,,,,,,,473.2,32.53,,,,44,6.42
260,Poly(vinylidene fluoride),Homopolymer,"Octane, 1-chloro",C8H17Cl,,,,,,,,,,,,473.2,,,28.51,U,44,
260,Poly(vinylidene fluoride),Homopolymer,Octane,C8H18,,,,250000,,,,,,,,353.2,5.35,,,,77,164
260,Poly(vinylidene fluoride),Homopolymer,Octane,C8H18,,,,250000,,,,,,,,373.2,4.01,,,,77,110
260,Poly(vinylidene fluoride),Homopolymer,Octane,C8H18,,,,250000,,,,,,,,393.2,3.19,,,,77,76
260,Poly(vinylidene fluoride),Homopolymer,Octane,C8H18,,,,250000,,,,,,,,413.2,2.04,,,,77,70.3
260,Poly(vinylidene fluoride),Homopolymer,Octane,C8H18,,,,250000,,,,,,,,433.2,1.25,,,,77,72.5
260,Poly(vinylidene fluoride),Homopolymer,Octane,C8H18,,,,250000,,,,,,,,453.2,1.42,,,,77,42.7
260,Poly(vinylidene fluoride),Homopolymer,Octane,C8H18,,,,250000,,,,,,,,473.2,1.27,,,,77,33.5
260,Poly(vinylidene fluoride),Homopolymer,Octane,C8H18,,,,250000,,,,,,,,493.2,1.12,,,,77,27.9
260,Poly(vinylidene fluoride),Homopolymer,Nonane,C9H20,,,,250000,,,,,,,,353.2,7.19,,,,77,260
261,Poly(vinylidene fluoride),Homopolymer,Nonane,C9H20,,,,250000,,,,,,,,373.2,5.06,,,,77,171
261,Poly(vinylidene fluoride),Homopolymer,Nonane,C9H20,,,,250000,,,,,,,,393.2,3.81,,,,77,116
261,Poly(vinylidene fluoride),Homopolymer,Nonane,C9H20,,,,250000,,,,,,,,413.2,2.08,,,,77,118
261,Poly(vinylidene fluoride),Homopolymer,Nonane,C9H20,,,,250000,,,,,,,,433.2,1.39,,,,77,106
261,Poly(vinylidene fluoride),Homopolymer,Nonane,C9H20,,,,250000,,,,,,,,453.2,2.51,,,,77,37.2
261,Poly(vinylidene fluoride),Homopolymer,Nonane,C9H20,,,,250000,,,,,,,,473.2,1.97,,,,77,31.7
261,Poly(vinylidene fluoride),Homopolymer,Nonane,C9H20,,,,250000,,,,,,,,493.2,1.81,,,,77,24.3
261,Poly(vinylidene fluoride),Homopolymer,Tetralin,C10H12,,,,,,,,,,,,473.2,11.67,,,,44,18
261,Poly(vinylidene fluoride),Homopolymer,"Benzene, butyl",C10H14,,,,,,,,,,,,473.2,5.09,,,,44,23.7
261,Poly(vinylidene fluoride),Homopolymer,"Decane, 1-chloro",C10H21Cl,,,,,,,,,,,,473.2,,,37.78,U,44,
261,Poly(vinylidene fluoride),Homopolymer,Decane,C10H22,,,,250000,,,,,,,,353.2,11.75,,,,77,343
261,Poly(vinylidene fluoride),Homopolymer,Decane,C10H22,,,,250000,,,,,,,,373.2,7.83,,,,77,220
261,Poly(vinylidene fluoride),Homopolymer,Decane,C10H22,,,,250000,,,,,,,,393.2,5.31,,,,77,154
261,Poly(vinylidene fluoride),Homopolymer,Decane,C10H22,,,,250000,,,,,,,,413.2,2.54,,,,77,168
261,Poly(vinylidene fluoride),Homopolymer,Decane,C10H22,,,,250000,,,,,,,,433.2,1.42,,,,77,169
261,Poly(vinylidene fluoride),Homopolymer,Decane,C10H22,,,,250000,,,,,,,,453.2,3.59,,,,77,40
261,Poly(vinylidene fluoride),Homopolymer,Decane,C10H22,,,,250000,,,,,,,,473.2,2.89,,,,77,31.7
261,Poly(vinylidene fluoride),Homopolymer,Decane,C10H22,,,,250000,,,,,,,,493.2,2.69,,,,77,22.8
261,Poly(vinylidene fluoride),Homopolymer,Undecane,C11H24,,,,250000,,,,,,,,353.2,29.28,,,,77,289
262,Poly(vinylidene fluoride),Homopolymer,Undecane,C11H24,,,,250000,,,,,,,,373.2,8.89,,,,77,375
262,Poly(vinylidene fluoride),Homopolymer,Undecane,C11H24,,,,250000,,,,,,,,393.2,7.62,,,,77,195
262,Poly(vinylidene fluoride),Homopolymer,Undecane,C11H24,,,,250000,,,,,,,,413.2,3.63,,,,77,201
262,Poly(vinylidene fluoride),Homopolymer,Undecane,C11H24,,,,250000,,,,,,,,433.2,2.86,,,,77,137
262,Poly(vinylidene fluoride),Homopolymer,Undecane,C11H24,,,,250000,,,,,,,,453.2,4.85,,,,77,46.7
262,Poly(vinylidene fluoride),Homopolymer,Undecane,C11H24,,,,250000,,,,,,,,473.2,3.78,,,,77,36.9
262,Poly(vinylidene fluoride),Homopolymer,Undecane,C11H24,,,,250000,,,,,,,,493.2,3.29,,,,77,27.5
262,Poly(vinylidene fluoride),Homopolymer,Dodecane,C12H26,,,,250000,,,,,,,,353.2,35.09,,,,77,525
262,Poly(vinylidene fluoride),Homopolymer,Dodecane,C12H26,,,,250000,,,,,,,,373.2,14.61,,,,77,457
262,Poly(vinylidene fluoride),Homopolymer,Dodecane,C12H26,,,,250000,,,,,,,,393.2,12.47,,,,77,221
262,Poly(vinylidene fluoride),Homopolymer,Dodecane,C12H26,,,,250000,,,,,,,,413.2,4.19,,,,77,303
262,Poly(vinylidene fluoride),Homopolymer,Dodecane,C12H26,,,,250000,,,,,,,,433.2,6.34,,,,77,101
262,Poly(vinylidene fluoride),Homopolymer,Dodecane,C12H26,,,,250000,,,,,,,,453.2,5.53,,,,77,63.6
262,Poly(vinylidene fluoride),Homopolymer,Dodecane,C12H26,,,,250000,,,,,,,,473.2,4.31,,,,77,48
262,Poly(vinylidene fluoride),Homopolymer,Dodecane,C12H26,,,,250000,,,,,,,,493.2,3.82,,,,77,33.8
262,Poly(vinylidene fluoride),Homopolymer,Tetradecane,C14H30,,,,,,,,,,,,473.2,3.22,,,,44,144
263,Poly(vinyl isobutyl ether),Homopolymer,"Methane, tetrachloro",CCl4,,2340,,,,8600,,,,,60,303.2,,0.224,,C,76,
263,Poly(vinyl isobutyl ether),Homopolymer,"Methane, tetrachloro",CCl4,,2340,,,,8600,,,,,60,323.2,,0.21,,C,76,
263,Poly(vinyl isobutyl ether),Homopolymer,"Methane, tetrachloro",CCl4,,2340,,,,8600,,,,,60,343.2,,0.222,,C,76,
263,Poly(vinyl isobutyl ether),Homopolymer,"Methane, tetrachloro",CCl4,,2340,,,,8600,,,,,60,363.2,,0.235,,C,76,
263,Poly(vinyl isobutyl ether),Homopolymer,"Methane, tetrachloro",CCl4,,2500,,,,12400,,,,,61,323.2,,0.171,,C,76,
263,Poly(vinyl isobutyl ether),Homopolymer,"Methane, tetrachloro",CCl4,,2500,,,,12400,,,,,61,343.2,,0.249,,C,76,
263,Poly(vinyl isobutyl ether),Homopolymer,"Methane, tetrachloro",CCl4,,2500,,,,12400,,,,,61,363.2,,0.242,,C,76,
263,Poly(vinyl isobutyl ether),Homopolymer,"Methane, trichloro",CHCl3,,2340,,,,8600,,,,,60,303.2,,-0.351,,C,76,
263,Poly(vinyl isobutyl ether),Homopolymer,"Methane, trichloro",CHCl3,,2340,,,,8600,,,,,60,323.2,,-0.237,,C,76,
263,Poly(vinyl isobutyl ether),Homopolymer,"Methane, trichloro",CHCl3,,2340,,,,8600,,,,,60,343.2,,-0.101,,C,76,
263,Poly(vinyl isobutyl ether),Homopolymer,"Methane, trichloro",CHCl3,,2340,,,,8600,,,,,60,363.2,,0.025,,C,76,
263,Poly(vinyl isobutyl ether),Homopolymer,"Methane, trichloro",CHCl3,,2500,,,,12400,,,,,60,323.2,,-0.206,,C,76,
263,Poly(vinyl isobutyl ether),Homopolymer,"Methane, trichloro",CHCl3,,2500,,,,12400,,,,,61,343.2,,-0.065,,C,76,
263,Poly(vinyl isobutyl ether),Homopolymer,"Methane, trichloro",CHCl3,,2500,,,,12400,,,,,61,363.2,,0.043,,C,76,
263,Poly(vinyl isobutyl ether),Homopolymer,"Methane, dichloro",CH2Cl2,,2340,,,,8600,,,,,60,303.2,,0.03,,C,76,
263,Poly(vinyl isobutyl ether),Homopolymer,"Methane, dichloro",CH2Cl2,,2340,,,,8600,,,,,60,323.2,,0.199,,C,76,
263,Poly(vinyl isobutyl ether),Homopolymer,"Methane, dichloro",CH2Cl2,,2340,,,,8600,,,,,60,343.2,,0.248,,C,76,
263,Poly(vinyl isobutyl ether),Homopolymer,"Methane, dichloro",CH2Cl2,,2340,,,,8600,,,,,60,363.2,,0.261,,C,76,
263,Poly(vinyl isobutyl ether),Homopolymer,"Methane, dichloro",CH2Cl2,,2500,,,,12400,,,,,61,323.2,,0.241,,C,76,
263,Poly(vinyl isobutyl ether),Homopolymer,"Methane, dichloro",CH2Cl2,,2500,,,,12400,,,,,61,343.2,,0.287,,C,76,
263,Poly(vinyl isobutyl ether),Homopolymer,"Methane, dichloro",CH2Cl2,,2500,,,,12400,,,,,61,363.2,,0.301,,C,76,
263,Poly(vinyl isobutyl ether),Homopolymer,"Ethene, trichloro",C2HCl3,,2340,,,,8600,,,,,60,303.2,,0.061,,C,76,
263,Poly(vinyl isobutyl ether),Homopolymer,"Ethene, trichloro",C2HCl3,,2340,,,,8600,,,,,60,323.2,,0.102,,C,76,
264,Poly(vinyl isobutyl ether),Homopolymer,"Ethene, trichloro",C2HCl3,,2340,,,,8600,,,,,60,343.2,,0.16,,C,76,
264,Poly(vinyl isobutyl ether),Homopolymer,"Ethene, trichloro",C2HCl3,,2340,,,,8600,,,,,60,363.2,,0.217,,C,76,
264,Poly(vinyl isobutyl ether),Homopolymer,"Ethene, trichloro",C2HCl3,,2500,,,,12400,,,,,61,323.2,,0.084,,C,76,
264,Poly(vinyl isobutyl ether),Homopolymer,"Ethene, trichloro",C2HCl3,,2500,,,,12400,,,,,61,343.2,,0.171,,C,76,
264,Poly(vinyl isobutyl ether),Homopolymer,"Ethene, trichloro",C2HCl3,,2500,,,,12400,,,,,61,363.2,,0.245,,C,76,
264,Poly(vinyl isobutyl ether),Homopolymer,Pentane,C5H12,,2340,,,,8600,,,,,60,303.2,,0.694,,C,76,
264,Poly(vinyl isobutyl ether),Homopolymer,Pentane,C5H12,,2340,,,,8600,,,,,60,323.2,,0.594,,C,76,
264,Poly(vinyl isobutyl ether),Homopolymer,Pentane,C5H12,,2340,,,,8600,,,,,60,343.2,,0.551,,C,76,
264,Poly(vinyl isobutyl ether),Homopolymer,Pentane,C5H12,,2340,,,,8600,,,,,60,363.2,,0.531,,C,76,
264,Poly(vinyl isobutyl ether),Homopolymer,Pentane,C5H12,,2500,,,,12400,,,,,61,323.3,,0.573,,C,76,
264,Poly(vinyl isobutyl ether),Homopolymer,Pentane,C5H12,,2500,,,,12400,,,,,61,343.2,,0.594,,C,76,
264,Poly(vinyl isobutyl ether),Homopolymer,Pentane,C5H12,,2500,,,,12400,,,,,61,363.2,,0.565,,C,76,
264,Poly(vinyl isobutyl ether),Homopolymer,Benzene,C6H6,,2340,,,,8600,,,,,60,303.2,,0.313,,C,76,
264,Poly(vinyl isobutyl ether),Homopolymer,Benzene,C6H6,,2340,,,,8600,,,,,60,323.2,,0.284,,C,76,
264,Poly(vinyl isobutyl ether),Homopolymer,Benzene,C6H6,,2340,,,,8600,,,,,60,343.2,,0.296,,C,76,
264,Poly(vinyl isobutyl ether),Homopolymer,Benzene,C6H6,,2340,,,,8600,,,,,60,363.2,,0.322,,C,76,
264,Poly(vinyl isobutyl ether),Homopolymer,Benzene,C6H6,,2500,,,,12400,,,,,61,323.2,,0.292,,C,76,
264,Poly(vinyl isobutyl ether),Homopolymer,Benzene,C6H6,,2500,,,,12400,,,,,61,343.2,,0.317,,C,76,
264,Poly(vinyl isobutyl ether),Homopolymer,Benzene,C6H6,,2500,,,,12400,,,,,61,363.2,,0.32,,C,76,
264,Poly(vinyl isobutyl ether),Homopolymer,Cyclohexane,C6H12,,2340,,,,8600,,,,,60,303.2,,0.454,,C,76,
264,Poly(vinyl isobutyl ether),Homopolymer,Cyclohexane,C6H12,,2340,,,,8600,,,,,60,323.2,,0.404,,C,76,
264,Poly(vinyl isobutyl ether),Homopolymer,Cyclohexane,C6H12,,2340,,,,8600,,,,,60,343.2,,0.358,,C,76,
264,Poly(vinyl isobutyl ether),Homopolymer,Cyclohexane,C6H12,,2340,,,,8600,,,,,60,363.2,,0.362,,C,76,
265,Poly(vinyl isobutyl ether),Homopolymer,Cyclohexane,C6H12,,2500,,,,12400,,,,,61,323.2,,0.417,,C,76,
265,Poly(vinyl isobutyl ether),Homopolymer,Cyclohexane,C6H12,,2500,,,,12400,,,,,61,343.2,,0.407,,C,76,
265,Poly(vinyl isobutyl ether),Homopolymer,Cyclohexane,C6H12,,2500,,,,12400,,,,,61,363.2,,0.362,,C,76,
265,Poly(vinyl isobutyl ether),Homopolymer,Hexane,C6H14,,2340,,,,8600,,,,,60,303.2,,0.654,,C,76,
265,Poly(vinyl isobutyl ether),Homopolymer,Hexane,C6H14,,2340,,,,8600,,,,,60,323.2,,0.591,,C,76,
265,Poly(vinyl isobutyl ether),Homopolymer,Hexane,C6H14,,2340,,,,8600,,,,,60,343.2,,0.526,,C,76,
265,Poly(vinyl isobutyl ether),Homopolymer,Hexane,C6H14,,2340,,,,8600,,,,,60,363.2,,0.531,,C,76,
265,Poly(vinyl isobutyl ether),Homopolymer,Hexane,C6H14,,2500,,,,12400,,,,,61,323.2,,0.61,,C,76,
265,Poly(vinyl isobutyl ether),Homopolymer,Hexane,C6H14,,2500,,,,12400,,,,,61,343.2,,0.594,,C,76,
265,Poly(vinyl isobutyl ether),Homopolymer,Hexane,C6H14,,2500,,,,12400,,,,,61,363.2,,0.544,,C,76,
265,Poly(vinyl isobutyl ether),Homopolymer,Toluene,C7H8,,2340,,,,8600,,,,,60,303.2,,0.299,,C,76,
265,Poly(vinyl isobutyl ether),Homopolymer,Toluene,C7H8,,2340,,,,8600,,,,,60,323.2,,0.233,,C,76,
265,Poly(vinyl isobutyl ether),Homopolymer,Toluene,C7H8,,2340,,,,8600,,,,,60,343.2,,0.282,,C,76,
265,Poly(vinyl isobutyl ether),Homopolymer,Toluene,C7H8,,2340,,,,8600,,,,,60,363.2,,0.307,,C,76,
265,Poly(vinyl isobutyl ether),Homopolymer,Toluene,C7H8,,2500,,,,12400,,,,,61,323.2,,0.231,,C,76,
265,Poly(vinyl isobutyl ether),Homopolymer,Toluene,C7H8,,2500,,,,12400,,,,,61,343.2,,0.289,,C,76,
265,Poly(vinyl isobutyl ether),Homopolymer,Toluene,C7H8,,2500,,,,12400,,,,,61,363.2,,0.285,,C,76,
265,Poly(vinyl isobutyl ether),Homopolymer,Heptane,C7H16,,2340,,,,8600,,,,,60,303.2,,0.677,,C,76,
265,Poly(vinyl isobutyl ether),Homopolymer,Heptane,C7H16,,2340,,,,8600,,,,,60,323.2,,0.598,,C,76,
265,Poly(vinyl isobutyl ether),Homopolymer,Heptane,C7H16,,2340,,,,8600,,,,,60,343.2,,0.536,,C,76,
265,Poly(vinyl isobutyl ether),Homopolymer,Heptane,C7H16,,2340,,,,8600,,,,,60,363.2,,0.524,,C,76,
265,Poly(vinyl isobutyl ether),Homopolymer,Heptane,C7H16,,2500,,,,12400,,,,,61,323.2,,0.488,,C,76,
265,Poly(vinyl isobutyl ether),Homopolymer,Heptane,C7H16,,2500,,,,12400,,,,,61,343.2,,0.552,,C,76,
266,Poly(vinyl isobutyl ether),Homopolymer,Heptane,C7H16,,2500,,,,12400,,,,,61,363.2,,0.52,,C,76,
266,Poly(vinyl isobutyl ether),Homopolymer,"Benzene, 1,2-dimethyl",C8H10,,2340,,,,8600,,,,,60,363.2,301.93,,,,76,3.87
266,Poly(vinyl isobutyl ether),Homopolymer,"Benzene, 1,2-dimethyl",C8H10,,2500,,,,12400,,,,,61,343.2,,0.31,,C,76,
266,Poly(vinyl isobutyl ether),Homopolymer,"Benzene, 1,2-dimethyl",C8H10,,2500,,,,12400,,,,,61,363.2,304.59,,,,76,3.84
266,Poly(vinyl isobutyl ether),Homopolymer,"Benzene, 1,4-dimethyl",C8H10,,2340,,,,8600,,,,,60,363.2,241.08,,,,76,4
266,Poly(vinyl isobutyl ether),Homopolymer,"Benzene, 1,4-dimethyl",C8H10,,2500,,,,12400,,,,,61,343.2,,0.299,,C,76,
266,Poly(vinyl isobutyl ether),Homopolymer,"Benzene, 1,4-dimethyl",C8H10,,2500,,,,12400,,,,,61,363.2,243.56,,,,76,3.96
266,Poly(vinyl isobutyl ether),Homopolymer,"Heptane, 2-methyl",C8H18,,2340,,,,8600,,,,,60,303.2,,0.654,,C,76,
266,Poly(vinyl isobutyl ether),Homopolymer,"Heptane, 2-methyl",C8H18,,2340,,,,8600,,,,,60,323.2,,0.57,,C,76,
266,Poly(vinyl isobutyl ether),Homopolymer,"Heptane, 2-methyl",C8H18,,2340,,,,8600,,,,,60,343.2,,0.523,,C,76,
266,Poly(vinyl isobutyl ether),Homopolymer,"Heptane, 2-methyl",C8H18,,2340,,,,8600,,,,,60,363.2,,0.497,,C,76,
266,Poly(vinyl isobutyl ether),Homopolymer,"Heptane, 2-methyl",C8H18,,2500,,,,12400,,,,,61,323.2,,0.538,,C,76,
266,Poly(vinyl isobutyl ether),Homopolymer,"Heptane, 2-methyl",C8H18,,2500,,,,12400,,,,,61,343.2,,0.595,,C,76,
266,Poly(vinyl isobutyl ether),Homopolymer,"Heptane, 2-methyl",C8H18,,2500,,,,12400,,,,,61,363.2,,0.489,,C,76,
266,Poly(vinyl isobutyl ether),Homopolymer,Octane,C8H18,,2340,,,,8600,,,,,60,303.2,,0.684,,C,76,
266,Poly(vinyl isobutyl ether),Homopolymer,Octane,C8H18,,2340,,,,8600,,,,,60,323.2,,0.602,,C,76,
266,Poly(vinyl isobutyl ether),Homopolymer,Octane,C8H18,,2340,,,,8600,,,,,60,343.2,,0.586,,C,76,
266,Poly(vinyl isobutyl ether),Homopolymer,Octane,C8H18,,2340,,,,8600,,,,,60,363.2,,0.555,,C,76,
266,Poly(vinyl isobutyl ether),Homopolymer,Octane,C8H18,,2500,,,,12400,,,,,61,323.2,,0.529,,C,76,
266,Poly(vinyl isobutyl ether),Homopolymer,Octane,C8H18,,2500,,,,12400,,,,,61,343.2,,0.548,,C,76,
266,Poly(vinyl isobutyl ether),Homopolymer,Octane,C8H18,,2500,,,,12400,,,,,61,363.2,,0.52,,C,76,
267,Poly(vinyl isobutyl ether),Homopolymer,Nonane,C9H20,,2340,,,,8600,,,,,60,363.2,205.03,,,,76,6.12
267,Poly(vinyl isobutyl ether),Homopolymer,Nonane,C9H20,,2500,,,,12400,,,,,61,363.2,211.26,,,,76,5.94
267,Poly(vinyl isobutyl ether),Homopolymer,Decane,C10H22,,2340,,,,8600,,,,,60,363.2,425.89,,,,76,6.1
267,Poly(vinyl isobutyl ether),Homopolymer,Decane,C10H22,,2500,,,,12400,,,,,61,363.2,433.63,,,,76,5.99
268,Poly(vinyl methyl ether),Homopolymer,"Methane, tetrachloro",CCl4,,,,,,10000,,,,,,313.2,,0.06,,C,31,
268,Poly(vinyl methyl ether),Homopolymer,"Methane, trichloro",CHCl3,,,,,,10000,,,,,,313.2,,-0.92,,C,31,
268,Poly(vinyl methyl ether),Homopolymer,"Methane, dichloro",CH2Cl2,,,,,,10000,,,,,,313.2,,-0.39,,C,31,
268,Poly(vinyl methyl ether),Homopolymer,"Ethene, tetrachloro",C2Cl4,,,,,,10000,,,,,,313.2,,0.34,,C,31,
268,Poly(vinyl methyl ether),Homopolymer,"Ethene, trichloro",C2HCl3,,,,,,10000,,,,,,313.2,,-0.26,,C,31,
268,Poly(vinyl methyl ether),Homopolymer,2-Propanone,C3H6O,,37030,,68500,,,,,,,,423,,,6.96,C,38,
268,Poly(vinyl methyl ether),Homopolymer,2-Propanone,C3H6O,,,,,,10000,,,,,,313.2,,0.75,,C,31,
268,Poly(vinyl methyl ether),Homopolymer,2-Propanol,C3H8O,,,,,,10000,,,,,,313.2,,0.9,,C,31,
268,Poly(vinyl methyl ether),Homopolymer,2-Butanone,C4H8O,,,,,,10000,,,,,,313.2,,0.5,,C,31,
268,Poly(vinyl methyl ether),Homopolymer,"Acetic acid, ethyl ester",C4H8O2,,37030,,68500,,,,,,,,423,,,4.48,C,38,
268,Poly(vinyl methyl ether),Homopolymer,"1,4-Dioxane",C4H8O2,,,,,,10000,,,,,,313.2,,0.2,,C,31,
269,Poly(vinyl methyl ether),Homopolymer,Cyclopentane,C5H10,,,,,,10000,,,,,,313.2,,1.14,,C,31,
269,Poly(vinyl methyl ether),Homopolymer,"Acetic acid, propyl ester",C5H10O2,,,,,,10000,,,,,,313.2,,0.25,,C,31,
269,Poly(vinyl methyl ether),Homopolymer,"Benzene, fluoro",C6H5F,,,,,,10000,,,,,,313.2,,0,,C,31,
269,Poly(vinyl methyl ether),Homopolymer,Benzene,C6H6,,,,,,10000,,,,,,313.2,,0.15,,C,31,
269,Poly(vinyl methyl ether),Homopolymer,Cyclohexane,C6H12,,37030,,68500,,,,,,,,423,,,6.49,C,38,
269,Poly(vinyl methyl ether),Homopolymer,Cyclohexane,C6H12,,,,,,10000,,,,,,313.2,,1.16,,C,31,
269,Poly(vinyl methyl ether),Homopolymer,Hexane,C6H14,,,,,,10000,,,,,,313.2,,1.16,,C,31,
269,Poly(vinyl methyl ether),Homopolymer,"Ether, diisopropyl",C6H14O,,,,,,10000,,,,,,313.2,,0.76,,C,31,
269,Poly(vinyl methyl ether),Homopolymer,Toluene,C7H8,,,,,,10000,,,,,,313.2,,0.14,,C,31,
269,Poly(vinyl methyl ether),Homopolymer,Heptane,C7H16,,,,,,10000,,,,,,313.2,,1.15,,C,31,
270,Poly(vinyl methyl ether),Homopolymer,"Benzene, ethyl",C8H10,,37030,,68500,,,,,,,,423,,,3.86,C,38,
270,Poly(vinyl methyl ether),Homopolymer,Octane,C8H18,,37030,,68500,,,,,,,,423,,,8.94,C,38,
270,Poly(vinyl methyl ether),Homopolymer,Octane,C8H18,,,,,,10000,,,,,,313.2,,1.16,,C,31,
270,Poly(vinyl methyl ether),Homopolymer,"Pentane, 2,2,4-trimethyl",C8H18,,,,,,10000,,,,,,313.2,,1.53,,C,31,
271,Poly(vinyl trimethylsilane),Homopolymer,Propane,C3H8,,500000,,,,,,,,,,383,,,6.29,C,61,
271,Poly(vinyl trimethylsilane),Homopolymer,Butane,C4H10,,500000,,,,,,,,,,383,,,5.86,C,61,
271,Poly(vinyl trimethylsilane),Homopolymer,Pentane,C5H12,,500000,,,,,,,,,,383,,,5.7,C,61,
271,Poly(vinyl trimethylsilane),Homopolymer,Hexane,C6H14,,500000,,,,,,,,,,383,,,4.53,C,61,
271,Poly(vinyl trimethylsilane),Homopolymer,Heptane,C7H16,,500000,,,,,,,,,,383,,,5.59,C,61,
